Repository: tsipkens/fmviz

# Face mask filtration visualization

### (FMVIZ)

Repository supporting the viz available at https://tsipkens.github.io/fmviz/. This viz examines the filtration properties of common materials, using the data from [Rogak et al][rogakfm]. Filtration and pressure drop are two of the most important properties of face masks. A sample starting plot is shown below. In the actual viz, the user can hover over the ciricles to see information on the material. 
In this primary plot, dashed lines correspond to lines of constant quality, which is a quantity denoting a hybrid of good filtration and low pressure drop. The current plot uses using the natural number as a base and pressures in kPa.

File: data/fm-all.csv (part 1 of 2)
SimpleName,BasicCode,SampleCode,CaseCode,StructureCode,StructureNo,Structure,Material,Description,Layers,Treatment,Thickness,Weight,PressureDrop,Quality,Filt1,Filt2,Filt3,Filt4,Filt5,Filt6,Filt7,Filt8,Filt9,Filt10,Filt11,Filt12,Filt13,Filt14,Filt15,Filt16,Wetting (% mass change)
Gauze,W1,W1x16,W1x16,W,1,Woven,Cotton-based,Medical gauze,16,None,4,609,4,56,0.95,0.94,0.93,0.91,0.86,0.85,0.84,0.84,0.8,0.75,0.7,0.67,0.68,0.58,NaN,0,
Batik cotton,W2,W2,W2,W,1,Woven,Cotton-based,"Lightweight, fine-gauge, plain weave, light green",1,None,0.3,123,60,8,0.99,0.97,0.93,0.89,0.83,0.75,0.7,0.66,0.6,0.55,0.47,0.39,0.33,0.18,0,0,
Downproof cotton ,W3,W3,W3,W,1,Woven,Cotton-based,"Lightweight, fine-gauge plain weave, downproof ticking, white",1,None,,144,169,6,1.01,0.96,0.85,0.74,0.64,0.51,0.44,0.41,0.38,0.33,0.32,0.3,0.36,0.43,0,NaN,
Flannel,W4,W4,W4,W,1,Woven,Cotton-based,"Cotton, medium weight, woven brushed, grey",1,None,,,27,6,0.947,0.925,0.886,0.859,0.819,0.755,0.699,0.651,0.585,0.473,0.383,0.301,0.185,0,0,0,
Flannel,W4,W4,W4,W,1,Woven,Cotton-based,"Cotton, medium weight, woven brushed, grey",1,None,,,28,6,0.876,0.866,0.845,0.838,0.813,0.782,0.733,0.675,0.608,0.519,0.404,0.405,0.158,0.25,0,0,
Flannel,W4,W4,W4,W,1,Woven,Cotton-based,"Cotton, medium weight, woven brushed, grey",1,None,,,26,7,0.873,0.859,0.838,0.828,0.792,0.748,0.692,0.637,0.563,0.516,0.345,0.298,0.25,0,0,0,
Flannel,W4,W4,W4 IPAx1,W,1,Woven,Cotton-based,"Cotton, medium weight, woven brushed, grey",1,IPA,,,27,6,0.941,0.918,0.879,0.856,0.811,0.757,0.718,0.677,0.602,0.514,0.388,0.296,0.231,0.125,0,0,
Flannel,W4,W4,W4 IPAx1,W,1,Woven,Cotton-based,"Cotton, medium weight, woven brushed, grey",1,IPA,,,27,15,0.683,0.678,0.671,0.671,0.667,0.607,0.581,0.53,0.46,0.371,0.327,0.11,0.062,0,0,0,
Flannel,W4,W4,W4 IPAx1,W,1,Woven,Cotton-based,"Cotton, medium weight, woven brushed, grey",1,IPA,,,26,13,0.824,0.788,0.751,0.72,0.713,0.655,0.61,0.579,0.569,0.455,0.407,0.275,0.364,0,0,0,
Flannel,W4,W4x3,W4x3,W,1,Woven,Cotton-based,"Cotton, medium weight, woven brushed, grey",3,None,,453,33,22,0.89,0.88,0.82,0.78,0.72,0.63,0.58,0.55,0.49,0.41,0.31,0.22,0.11,0,0,0,
Quilting cotton,W5,W5,W5,W,1,Woven,Cotton-based,"Lightweight, plain weave, green",1,None,0.26,105,5,9,1.01,1.02,1.01,1.02,1.01,1,0.98,0.98,0.96,0.92,0.91,0.84,0.86,0.29,0,0,143%
Quilting cotton,W5,W5,W5 WDx10,W,1,Woven,Cotton-based,"Lightweight, plain weave, green",1,Laundered,,105,10,20,0.99,0.99,0.97,0.96,0.94,0.91,0.87,0.86,0.82,0.76,0.64,0.57,0.39,0.35,0,0,
"Cotton, 600TC",W6,W6,W6,W,1,Woven,Cotton-based,"Medium weight, plain weave, white",1,None,0.25,121,35,12,1.01,1,0.97,0.94,0.9,0.82,0.76,0.72,0.66,0.57,0.47,0.37,0.34,0.2,0.4,0,
"Spandex cotton, thick",W7,W7,W7,W,1,Woven,Cotton spandex,"Cotton and spandex blend, medium weight, plain weave, black",1,None,,140,65,10,1,0.98,0.93,0.87,0.81,0.7,0.64,0.6,0.54,0.46,0.39,0.36,0.35,0.28,0,0,
"Spandex cotton, thin",W8,W8,W8,W,1,Woven,Cotton spandex,"Cotton and spandex blend, lightweight, plain weave, plaid",1,None,0.27,144,64,10,1.02,1.02,0.96,0.91,0.84,0.71,0.64,0.59,0.51,0.41,0.33,0.25,0.23,0.16,0.09,0,
Polyester satin,W9,W9,W9,W,1,Woven,Polyester,"Lightweight, fine-gauge, satin weave, purple",1,None,0.23,86,10,14,1,1.01,1,0.98,0.97,0.94,0.91,0.89,0.87,0.79,0.72,0.69,0.48,0.57,0,0,101%
Polyester satin,W9,W9,W9 WDx10,W,1,Woven,Polyester,"Lightweight, fine-gauge, satin weave, purple",1,Laundered,,86,5,26,0.98,0.97,0.95,0.94,0.92,0.91,0.9,0.89,0.88,0.83,0.8,0.73,0.51,0.69,0.5,0,
Polyester peel ply,W10,W10,W10,W,1,Woven,Polyester,Unknown biocompatibility,1,None,0.07,65,64,0,1.01,1.01,1.01,1.02,1.04,1.01,0.99,1,1,0.97,0.97,0.83,0.76,1.19,0.29,0.4,48%
Polyester crepe,W11,W11,W11,W,1,Woven,Polyester,"Lightweight, fine-gauge, plain weave, smooth, beige",1,None,,130,43,7,1.06,1.04,1.01,0.99,0.94,0.84,0.81,0.78,0.73,0.67,0.62,0.59,0.52,0.52,0.35,NaN,
Polyester crepe,W11,W11,W11,W,1,Woven,Polyester,"Lightweight, fine-gauge, plain weave, smooth, beige",1,None,0.34,130,50,6,0.96,0.97,0.95,0.94,0.91,0.84,0.81,0.78,0.73,0.66,0.59,0.52,0.43,0.44,NaN,NaN,
Polycotton,W12,W12,W12,W,1,Woven,Polyester,"Polyester and cotton blend, medium weight, plain weave, yellow",1,None,,112,29,9,0.98,0.98,0.96,0.94,0.92,0.87,0.83,0.81,0.78,0.74,0.68,0.59,0.6,0.61,0.22,NaN,132%
Polycotton,W12,W12,W12 WDx10,W,1,Woven,Polyester,"Polyester and cotton blend, medium weight, plain weave, yellow",1,Laundered,,112,24,12,0.98,0.97,0.95,0.93,0.9,0.85,0.82,0.8,0.75,0.68,0.65,0.52,0.34,0.22,0,0,
Spandex PC,W13,W13,W13,W,1,Woven,Polyester,"Polyester, cotton and spandex blend, medium weight, fine-gauge, plain weave, light blue",1,None,0.23,125,58,11,1,0.99,0.94,0.9,0.83,0.73,0.65,0.6,0.52,0.39,0.34,0.22,0.16,0.08,0,0,
Spandex PC,W13,W13,W13,W,1,Woven,Polyester,"Polyester, cotton and spandex blend, medium weight, fine-gauge, plain weave, light blue",1,None,,125,57,11,0.94,0.93,0.87,0.85,0.8,0.69,0.63,0.59,0.52,0.44,0.33,0.18,0.1,0,0,0,
Wool blend,W14,W14,W14,W,1,Woven,Wool,"Medium weight, woven brushed, blue",1,None,2.2,417,3,22,0.99,0.99,0.98,0.97,0.96,0.94,0.94,0.93,0.94,0.93,0.9,0.81,0.78,0.75,0.85,0.83,
Melton wool,W15,W15,W15,W,1,Woven,Wool,"Medium weight, twill weave, brown",1,None,,440,20,24,0.9,0.9,0.87,0.85,0.8,0.74,0.7,0.67,0.62,0.54,0.45,0.33,0.23,0.12,0.67,NaN,
Melton wool,W15,W15,W15 WDx10,W,1,Woven,Wool,"Medium weight, twill weave, brown",1,Laundered,,440,25,18,0.88,0.87,0.85,0.84,0.8,0.74,0.71,0.7,0.63,0.58,0.47,0.4,0.26,0.09,0,0,
Silk,W16,W16,W16,W,1,Woven,Silk,"Natural silk, lightweight, plain weave, white",1,None,0.18,76,8,13,0.98,0.99,0.98,0.97,0.98,0.95,0.92,0.92,0.9,0.88,0.77,0.85,0.7,0.76,0,0,214%
Silk,W16,W16,W16,W,1,Woven,Silk,"Natural silk, lightweight, plain weave, white",1,None,,76,8,9,1.03,1.03,1.03,1.03,1.03,1.01,0.98,0.97,0.93,0.89,0.81,0.66,0.53,0.34,0,0.25,
Silk,W16,W16,W16,W,1,Woven,Silk,"Natural silk, lightweight, plain weave, white",1,None,,76,8,17,0.99,0.99,0.98,0.97,0.96,0.93,0.91,0.9,0.87,0.83,0.81,0.72,0.62,0.62,0,NaN,
Silk,W16,W16,W16 WDx10,W,1,Woven,Silk,"Natural silk, lightweight, plain weave, white",1,Laundered,,76,7,30,0.97,0.96,0.94,0.93,0.9,0.88,0.86,0.83,0.81,0.77,0.72,0.73,0.6,0.16,0,0,
Chiffon,W17,W17x6,W17x6,W,1,Woven,Polyester,"Polyester, very lightweight, plain weave",6,None,,486,3,24,0.98,0.97,0.96,0.96,0.95,0.94,0.93,0.94,0.93,0.95,0.97,0.92,0.89,0.69,0,0,
Kona,W18,W18,W18,W,1,Woven,Kona cotton,"Popular cotton, Model K001-840, Duckling, Broadcloth",1,None,,154,43,11,0.9413,0.9168,0.8819,0.8584,0.8215,0.7339,0.6784,0.6636,0.6125,0.5692,0.4813,0.4,NaN,NaN,NaN,NaN,
Kona,W18,W18x2,W18x2,W,1,Woven,Kona cotton,"Popular cotton, Model K001-840, Duckling, Broadcloth",2,None,,308,102,11,0.8839,0.8261,0.7515,0.6919,0.6458,0.4869,0.4228,0.372,0.314,0.2064,0.1032,0.1695,0,0,0,NaN,
Kona,W18,W18x3,W18x3,W,1,Woven,Kona cotton,"Popular cotton, Model K001-840, Duckling, Broadcloth",3,None,,462,132,10,0.8659,0.8182,0.7534,0.6845,0.627,0.47,0.3825,0.3311,0.2687,0.1435,0.0881,0.1754,0,0,0,0,
Kona,W18,W18x4,W18x4,W,1,Woven,Kona cotton,"Popular cotton, Model K001-840, Duckling, Broadcloth",4,None,,616,183,10,0.8368,0.7906,0.7168,0.6373,0.5535,0.3873,0.2929,0.2359,0.1634,0.0716,0.0459,0,0,0,0,0,
Kona,W18,W18x5,W18x5,W,1,Woven,Kona cotton,"Popular cotton, Model K001-840, Duckling, Broadcloth",5,None,,770,260,10,0.7317,0.66,0.5564,0.4644,0.3792,0.2271,0.1582,0.1204,0.0681,0.0221,0.0123,0.0909,0,0,0,NaN,
"Single knit jersey, cream",K1,K1,K1,K,2,Knit,Cotton,"Lightweight jersey, single knit, cream",1,None,0.54,203,8,21,0.96,0.95,0.93,0.93,0.91,0.89,0.89,0.88,0.85,0.83,0.8,0.73,0.72,0.46,0.44,0,
"Single knit jersey, cream",K1,K1x2,K1x2,K,2,Knit,Cotton,"Lightweight jersey, single knit, cream",2,None,-,407,29,16,0.99,0.98,0.94,0.92,0.88,0.79,0.75,0.73,0.63,0.46,0.31,0.21,0.17,0.06,NaN,NaN,
"Single knit jersey, cream",K1,K1x4,K1x4,K,2,Knit,Cotton,"Lightweight jersey, single knit, cream",4,None,-,814,66,18,0.91,0.9,0.83,0.79,0.71,0.56,0.5,0.46,0.31,0.13,0.03,0.01,0.01,0,0,0,
"Single knit jersey, grey ",K2,K2,K2,K,2,Knit,Cotton,"Cotton, lightweight, jersey, single knit, grey",1,None,0.6,183,25,21,0.98,0.97,0.92,0.96,0.88,0.77,0.7,0.69,0.6,0.4,0.22,0.12,0.08,0.08,0,NaN,
Ribbed knit cotton,K3,K3,K3,K,2,Knit,Cotton,"Medium weight, ribbed knit, red",1,None,0.9,222,16,28,0.89,0.9,0.87,0.85,0.82,0.75,0.72,0.69,0.64,0.59,0.5,0.43,0.3,0.25,0,0,
Ribbed knit cotton,K3,K3,K3,K,2,Knit,Cotton,"Medium weight, ribbed knit, red",1,None,0.9,222,18,31,0.91,0.9,0.86,0.82,0.77,0.71,0.66,0.64,0.57,0.5,0.42,0.31,0.24,0.19,NaN,0,
"Double knit jersey, yellow",K4,K4,K4,K,2,Knit,Cotton,"Lightweight, jersey, interlock knit, yellow",1,None,,182,5,50,0.87,0.87,0.86,0.85,0.84,0.81,0.81,0.8,0.78,0.76,0.73,0.73,0.63,0.63,0.2,0,258%
"Double knit jersey, yellow",K4,K4,K4,K,2,Knit,Cotton,"Lightweight, jersey, interlock knit, yellow",1,None,,182,5,54,0.97,0.94,0.91,0.89,0.85,0.82,0.81,0.8,0.77,0.68,0.55,0.56,0.44,NaN,NaN,NaN,
"Double knit jersey, yellow",K4,K4x4,K4x4,K,2,Knit,Cotton,"Lightweight, jersey, interlock knit, yellow",4,None,,728,5,57,0.96,0.94,0.92,0.89,0.86,0.82,0.8,0.8,0.75,0.69,0.63,0.72,0.43,NaN,NaN,NaN,
"Double knit jersey, yellow",K4,K4x6,K4x6,K,2,Knit,Cotton,"Lightweight, jersey, interlock knit, yellow",6,None,,1092,36,60,0.56,0.52,0.42,0.35,0.28,0.19,0.16,0.14,0.12,0.09,0.05,0.04,0.02,0.05,0,NA,
"Fine gauge, single knit jersey, beige",K5,K5,K5,K,2,Knit,Cotton blend,"Cotton blend, lightweight, fine-gauge jersey, single knit, beige",1,None,0.6,212,34,25,0.94,0.92,0.86,0.81,0.72,0.63,0.58,0.53,0.42,0.25,0.14,0.08,0.05,0,0,0,
Single loopback knit cotton,K6,K6,K6,K,2,Knit,Cotton blend,"Cotton blend, medium weight, single loopback knit, brown",1,None,0.82,270,26,21,0.94,0.93,0.89,0.85,0.79,0.72,0.69,0.65,0.58,0.51,0.42,0.34,0.26,0.12,0.2,NaN,
"Double knit jersey, salmon",K7,K7,K7,K,2,Knit,Cotton blend,"Cotton blend, lightweight, jersey, interlock knit, salmon",1,None,0.56,204,11,63,1.04,0.98,0.92,0.86,0.76,0.64,0.6,0.57,0.5,0.37,0.24,0.15,0.14,0,0.5,0,
"Double knit jersey, salmon",K7,K7,K7 WDx10,K,2,Knit,Cotton blend,"Cotton blend, lightweight, jersey, interlock knit, salmon",1,Laundered,,204,11,31,0.96,0.93,0.9,0.88,0.84,0.8,0.76,0.76,0.71,0.66,0.57,0.55,0.45,0.35,0.4,0,
"Double knit jersey, salmon",K7,K7x3,K7x3,K,2,Knit,Cotton blend,"Cotton blend, lightweight, jersey, interlock knit, salmon",3,None,,611,31,42,0.82,0.79,0.69,0.62,0.52,0.39,0.35,0.33,0.27,0.22,0.18,0.12,0.08,0,0,NaN,
"Fine-gauge, single knit jersey, 5% lycra",K8,K8,K8,K,2,Knit,Cotton blend,"Cotton with 5% lycra, lightweight, fine-gauge jersey, single knit, white",1,None,0.7,254,44,20,0.93,0.92,0.87,0.82,0.74,0.65,0.6,0.56,0.42,0.24,0.11,0.06,0.02,0.1,0,0,
"Fine-gauge, single knit jersey, 5% lycra",K8,K8,K8 WDx10,K,2,Knit,Cotton blend,"Cotton with 5% lycra, lightweight, fine-gauge jersey, single knit, white",1,Laundered,,254,21,15,0.95,0.94,0.92,0.89,0.87,0.82,0.79,0.77,0.73,0.64,0.58,0.44,0.27,0.67,0,0,
"Single knit jersey, 5% lycra",K9,K9,K9,K,2,Knit,Cotton blend,"Cotton with 5% lycra, lightweight, jersey, single knit, black",1,None,0.59,215,27,17,0.97,0.96,0.92,0.88,0.84,0.77,0.72,0.69,0.63,0.55,0.45,0.32,0.2,0.13,0.18,NaN,
Spandex polyester,K10,K10,K10,K,2,Knit,Spandex blend,"95% polyester with 5% spandex , medium weight, interlock knit, black",1,None,0.75,230,8,23,1,0.99,0.97,0.95,0.93,0.89,0.87,0.85,0.83,0.8,0.76,0.69,0.62,0.59,0.82,1.75,232%
Spandex polyester,K10,K10,K10 WDx10,K,2,Knit,Spandex blend,"95% polyester with 5% spandex , medium weight, interlock knit, black",1,Laundered,,230,7,37,0.95,0.93,0.9,0.89,0.86,0.83,0.8,0.8,0.77,0.73,0.68,0.56,0.59,0.42,0,0,
Nylon,K11,K11,K11,K,2,Knit,Nylon-spandex blend,"95% nylon with 5% spandex, lightweight, single knit, red",1,None,0.4,161,5,15,0.98,0.98,0.97,0.96,0.95,0.94,0.93,0.93,0.93,0.92,0.9,0.87,0.81,0.91,0.4,0,68%
Nylon,K11,K11,K11 WDx10 ,K,2,Knit,Nylon-spandex blend,"95% nylon with 5% spandex, lightweight, single knit, red",1,Laundered,,161,6,21,0.98,0.97,0.95,0.95,0.93,0.91,0.91,0.88,0.88,0.87,0.85,0.77,0.81,0.55,NaN,0,
Nylon,K11,K11x3,K11x3,K,2,Knit,Nylon-spandex blend,"95% nylon with 5% spandex, lightweight, single knit, red",3,None,1.28,497,15,2,0.97,0.98,0.98,0.98,0.99,0.96,0.97,0.98,0.97,0.99,0.99,1.04,0.89,0.79,0.57,0,
Velour,CP1,CP1,CP1,CP,3,Cut pile,Velour,"Cotton, polyester, and spandex blend, medium weight, knit short cut pile, sky blue",1,None,,242,8,31,0.92,0.91,0.89,0.89,0.86,0.83,0.82,0.8,0.78,0.75,0.7,0.59,0.54,0.42,0,0,
Velour,CP1,CP1,CP1 WDx10,CP,3,Cut pile,Velour,"Cotton, polyester, and spandex blend, medium weight, knit short cut pile, sky blue",1,Laundered,,242,13,22,0.91,0.91,0.89,0.88,0.86,0.82,0.8,0.78,0.75,0.69,0.67,0.51,0.44,0.18,0,0,
Velour,CP1,CP1x4,CP1x4,CP,3,Cut pile,Velour,"Cotton, polyester, and spandex blend, medium weight, knit short cut pile, sky blue",4,None,5.37,966,40,27,0.68,0.68,0.64,0.62,0.56,0.47,0.42,0.4,0.34,0.26,0.19,0.11,0.15,0,0,0,
Velour,CP1,CP1x4,CP1x4,CP,3,Cut pile,Velour,"Cotton, polyester, and spandex blend, medium weight, knit short cut pile, sky blue",4,None,5.37,966,40,28,0.76,0.76,0.69,0.64,0.56,0.47,0.42,0.38,0.33,0.26,0.18,0.11,0.05,0,0,0,
Fleece,CP2,CP2,CP2,CP,3,Cut pile,Polyester,"Polyester, medium weight, knit cut pile brushed, navy",1,None,1.6,276,25,29,0.92,0.9,0.85,0.8,0.75,0.64,0.58,0.54,0.48,0.41,0.3,0.22,0.15,0.07,0,NaN,
Fleece,CP2,CP2,CP2 WDx10,CP,3,Cut pile,Polyester,"Polyester, medium weight, knit cut pile brushed, navy",1,Laundered,,276,16,26,0.94,0.93,0.9,0.88,0.83,0.78,0.74,0.71,0.67,0.6,0.5,0.36,0.32,0.18,0,NaN,
Velvet,CP3,CP3x2,CP3x2,CP,3,Cut pile,Polyester,"Polyester, lightweight, woven short cut pile, black",2,None,,448,6,31,0.96,0.95,0.94,0.93,0.92,0.89,0.85,0.85,0.83,0.8,0.77,0.65,0.56,0.38,0,0,
Velvet,CP3,CP3,CP3,CP,3,Cut pile,Polyester,"Polyester, lightweight, woven short cut pile, black",1,None,0.7,224,2,25,0.98,0.98,0.98,0.98,0.98,0.96,0.95,0.96,0.95,0.93,0.9,0.86,0.87,1.06,0.83,0.42,
Corduroy,CP4,CP4,CP4,CP,3,Cut pile,Polyester,"Polyester, medium weight, knit cut pile, black",1,None,1.4,331,9,36,0.93,0.93,0.91,0.9,0.86,0.8,0.78,0.76,0.73,0.67,0.6,0.5,0.42,0.37,0.44,0,
Interfacing polypropylene,nW1,nW1,nW1,nW,4,Nonwoven,Polypropylene,"Lightweight, contain heat-activated adhesive, black, unknown biocompatibility",1,None,,49,3,22,1,1,0.99,0.99,0.98,0.95,0.95,0.95,0.94,0.94,0.92,1.03,0.72,0.6,0,NaN,
Interfacing polypropylene,nW1,nW1x10,nW1x10,nW,4,Nonwoven,Polypropylene,"Lightweight, contain heat-activated adhesive, black, unknown biocompatibility",1,None,1.56,488,35,8,1.05,1.06,1.04,1.04,1,0.94,0.91,0.87,0.76,0.53,0.34,0.24,0.26,0,0,NaN,
H300,nW2,nW2,nW2,nWH,4,Nonwoven (Halyard),spunbond meltblown spunbond polypropylene,"Recycled Halyard sterilization wrapping after autoclave sterilization, 1-ply of 2-ply sheet",1,None,,50,37,78,0.59,0.52,0.4,0.32,0.24,0.15,0.1,0.08,0.06,0.03,0.01,0,0.01,0,0,NaN,
H400,nW3,nW3,nW3,nWH,4,Nonwoven (Halyard),spunbond meltblown spunbond polypropylene,"Recycled Halyard sterilization wrapping after autoclave sterilization, 1-ply of 2-ply sheet",1,None,,57,29,70,0.86,0.77,0.59,0.48,0.37,0.24,0.18,0.16,0.13,0.09,0.06,0.06,0,0.17,0.28,0.36,
H400,nW3,nW3,nW3,nWH,4,Nonwoven (Halyard),spunbond meltblown spunbond polypropylene,"Recycled Halyard sterilization wrapping after autoclave sterilization, 1-ply of 2-ply sheet",1,None,,57,31.5,80,0.73,0.64,0.48,0.38,0.29,0.18,0.14,0.11,0.08,0.05,0.03,0.01,0.02,0,0,0,
H400,nW3,nW3,nW3,nWH,4,Nonwoven (Halyard),spunbond meltblown spunbond polypropylene,"Recycled Halyard sterilization wrapping after autoclave sterilization, 1-ply of 2-ply sheet",1,None,,57,33,56,0.85,0.77,0.64,0.54,0.42,0.31,0.24,0.21,0.16,0.11,0.06,0.03,0,0,0,NaN,
H400,nW3,nW3,nW3,nWH,4,Nonwoven (Halyard),spunbond meltblown spunbond polypropylene,"Recycled Halyard sterilization wrapping after autoclave sterilization, 1-ply of 2-ply sheet",1,None,0.4,57,33,65,0.83,0.77,0.64,0.54,0.4,0.3,0.24,0.19,0.12,0.04,0.02,0.02,0.02,0,0,0,16%
H400,nW3,nW3,nW3 HSx10,nWH,4,Nonwoven (Halyard),spunbond meltblown spunbond polypropylene,"Recycled Halyard sterilization wrapping after autoclave sterilization, 1-ply of 2-ply sheet",1,Heat treated,,57,28,85,0.56,0.49,0.4,0.33,0.26,0.19,0.15,0.12,0.09,0.06,0.04,0.02,0.02,0.03,0,0,
H400,nW3,nW3,nW3 WDx10,nWH,4,Nonwoven (Halyard),spunbond meltblown spunbond polypropylene,"Recycled Halyard sterilization wrapping after autoclave sterilization, 1-ply of 2-ply sheet",1,Laundered,,57,31,48,0.77,0.72,0.63,0.57,0.48,0.4,0.32,0.28,0.22,0.16,0.1,0.03,0.04,0,0,0,
H400,nW3,nW3,nW3 WDx10,nWH,4,Nonwoven (Halyard),spunbond meltblown spunbond polypropylene,"Recycled Halyard sterilization wrapping after autoclave sterilization, 1-ply of 2-ply sheet",1,Laundered,,57,31,50,0.82,0.75,0.66,0.59,0.51,0.4,0.32,0.28,0.22,0.15,0.07,0.04,0.05,0,0,0,
H400,nW3,nW3,nW3 HS ,nWH,4,Nonwoven (Halyard),spunbond meltblown spunbond polypropylene,"Recycled Halyard sterilization wrapping after autoclave sterilization, 1-ply of 2-ply sheet",1,Heat treated,,57,28,86,0.91,0.82,0.61,0.47,0.33,0.2,0.15,0.13,0.09,0.06,0.03,0.02,0,NaN,0,NaN,
H400,nW3,nW3,nW3 HS ,nWH,4,Nonwoven (Halyard),spunbond meltblown spunbond polypropylene,"Recycled Halyard sterilization wrapping after autoclave sterilization, 1-ply of 2-ply sheet",1,Heat treated,,57,28,82,0.72,0.65,0.51,0.41,0.3,0.21,0.16,0.13,0.1,0.07,0.04,0.03,0.01,0,0,0,
H400,nW3,nW3,nW3 IPA,nWH,4,Nonwoven (Halyard),spunbond meltblown spunbond polypropylene,"Recycled Halyard sterilization wrapping after autoclave sterilization, 1-ply of 2-ply sheet",1,IPA,,57,34,35,0.94,0.9,0.82,0.74,0.64,0.53,0.44,0.38,0.31,0.22,0.14,0.06,0.03,0,0,0,
H400,nW3,nW3,nW3 IPA,nWH,4,Nonwoven (Halyard),spunbond meltblown spunbond polypropylene,"Recycled Halyard sterilization wrapping after autoclave sterilization, 1-ply of 2-ply sheet",1,IPA,0.44,64,38,43,1.03,1.01,0.91,0.82,0.68,0.51,0.42,0.34,0.2,0.08,0.03,0.01,0,0.12,0,NaN,
H400,nW3,nW3,nW3 SW,nWH,4,Nonwoven (Halyard),spunbond meltblown spunbond polypropylene,"Recycled Halyard sterilization wrapping after autoclave sterilization, 1-ply of 2-ply sheet",1,Washed with soap,,57,41,37,0.97,0.91,0.78,0.68,0.56,0.42,0.33,0.28,0.22,0.14,0.08,0.05,0.06,0,0,0,
H400,nW3,nW3,nW3 SW,nWH,4,Nonwoven (Halyard),spunbond meltblown spunbond polypropylene,"Recycled Halyard sterilization wrapping after autoclave sterilization, 1-ply of 2-ply sheet",1,Washed with soap,,57,42,38,0.95,0.88,0.76,0.66,0.54,0.41,0.32,0.27,0.21,0.13,0.06,0.03,0.02,0,0,0,
H400,nW3,nW3,nW3 WD,nWH,4,Nonwoven (Halyard),spunbond meltblown spunbond polypropylene,"Recycled Halyard sterilization wrapping after autoclave sterilization, 1-ply of 2-ply sheet",1,Laundered,,57,37,34,0.94,0.9,0.82,0.73,0.65,0.51,0.41,0.36,0.28,0.2,0.11,0.05,0.02,0,0,0,
H400,nW3,nW3x2,nW3x2,nWH,4,Nonwoven (Halyard),spunbond meltblown spunbond polypropylene,"Recycled Halyard sterilization wrapping after autoclave sterilization, 1-ply of 2-ply sheet",2,None,,118,54,111,0.33,0.24,0.13,0.07,0.04,0.02,0.01,0.01,0,0,0,0,0,0,0,0,
H400,nW3,nW3x2,nW3x2,nWH,4,Nonwoven (Halyard),spunbond meltblown spunbond polypropylene,"Recycled Halyard sterilization wrapping after autoclave sterilization, 1-ply of 2-ply sheet",2,None,,118,55,130,0.27,0.19,0.1,0.05,0.03,0.01,0.01,0,0,0,0,0,0,0,NaN,0,
H600,nW4,nW4,nW4,nWH,4,Nonwoven (Halyard),spunbond meltblown spunbond polypropylene,"Recycled Halyard sterilization wrapping after autoclave sterilization, 1-ply of 2-ply sheet",1,None,,82,34,83,0.68,0.6,0.45,0.34,0.24,0.15,0.11,0.09,0.06,0.03,0.02,0.01,0,0,0,0,
H600,nW4,nW4,nW4,nWH,4,Nonwoven (Halyard),spunbond meltblown spunbond polypropylene,"Recycled Halyard sterilization wrapping after autoclave sterilization, 1-ply of 2-ply sheet",1,None,,82,38,56,1.24,1.07,0.81,0.63,0.46,0.29,0.2,0.16,0.12,0.07,0.04,0.02,0,0,0,NaN,
H600,nW4,nW4,nW4,nWH,4,Nonwoven (Halyard),spunbond meltblown spunbond polypropylene,"Recycled Halyard sterilization wrapping after autoclave sterilization, 1-ply of 2-ply sheet",1,None,,82,38,70,0.67,0.59,0.46,0.36,0.27,0.16,0.12,0.1,0.07,0.04,0.02,0.01,0,0,0,NaN,
H600,nW4,nW4,nW4,nWH,4,Nonwoven (Halyard),spunbond meltblown spunbond polypropylene,"Recycled Halyard sterilization wrapping after autoclave sterilization, 1-ply of 2-ply sheet",1,None,0.53,82,39,80,0.66,0.58,0.44,0.34,0.24,0.16,0.11,0.08,0.05,0.02,0.01,0,0,0,0,0,
H600,nW4,nW4,nW4 HSx10,nWH,4,Nonwoven (Halyard),spunbond meltblown spunbond polypropylene,"Recycled Halyard sterilization wrapping after autoclave sterilization, 1-ply of 2-ply sheet",1,Heat treated,,82,38,77,0.49,0.42,0.33,0.26,0.2,0.13,0.09,0.08,0.05,0.03,0.01,0.01,0,0,0,0,
H600,nW4,nW4,nW4 WDx10,nWH,4,Nonwoven (Halyard),spunbond meltblown spunbond polypropylene,"Recycled Halyard sterilization wrapping after autoclave sterilization, 1-ply of 2-ply sheet",1,Laundered,,82,42,34,0.88,0.82,0.73,0.65,0.56,0.46,0.36,0.31,0.24,0.15,0.08,0.03,0,0,0,0,
H600,nW4,nW4,nW4 HS,nWH,4,Nonwoven (Halyard),spunbond meltblown spunbond polypropylene,"Recycled Halyard sterilization wrapping after autoclave sterilization, 1-ply of 2-ply sheet",1,Heat treated,,82,42,63,0.98,0.86,0.61,0.44,0.3,0.18,0.13,0.1,0.07,0.04,0.01,0.01,0,0,NaN,0,
H600,nW4,nW4,nW4 IPA,nWH,4,Nonwoven (Halyard),spunbond meltblown spunbond polypropylene,"Recycled Halyard sterilization wrapping after autoclave sterilization, 1-ply of 2-ply sheet",1,IPA,0.56,83,40,34,1.07,0.88,0.57,0.36,0.23,0.14,0.1,0.06,0.03,0.01,0.01,0.01,0,0,0,NaN,
H600,nW4,nW4,nW4 SW,nWH,4,Nonwoven (Halyard),spunbond meltblown spunbond polypropylene,"Recycled Halyard sterilization wrapping after autoclave sterilization, 1-ply of 2-ply sheet",1,Washed with soap,,82,40,33,0.99,0.93,0.84,0.74,0.62,0.5,0.4,0.35,0.27,0.18,0.11,0.06,0.07,0,0,0,
H600,nW4,nW4,nW4 SW,nWH,4,Nonwoven (Halyard),spunbond meltblown spunbond polypropylene,"Recycled Halyard sterilization wrapping after autoclave sterilization, 1-ply of 2-ply sheet",1,Washed with soap,,82,34,33,0.95,0.91,0.83,0.77,0.71,0.55,0.48,0.42,0.33,0.24,0.15,0.06,0.05,0,0,0,
H600,nW4,nW4,nW4 WD,nWH,4,Nonwoven (Halyard),spunbond meltblown spunbond polypropylene,"Recycled Halyard sterilization wrapping after autoclave sterilization, 1-ply of 2-ply sheet",1,Laundered,,82,29,41,0.97,0.94,0.83,0.75,0.65,0.52,0.43,0.38,0.3,0.21,0.12,0.07,0.03,0,0,0,
H600,nW4,nW4x2,nW4x2,nWH,4,Nonwoven (Halyard),spunbond meltblown spunbond polypropylene,"Recycled Halyard sterilization wrapping after autoclave sterilization, 1-ply of 2-ply sheet",2,None,,164,76,73,0.37,0.28,0.15,0.09,0.05,0.02,0.01,0.01,0,0,0,0,0,0,0,0,
H600,nW4,nW4x2,nW4x2,nWH,4,Nonwoven (Halyard),spunbond meltblown spunbond polypropylene,"Recycled Halyard sterilization wrapping after autoclave sterilization, 1-ply of 2-ply sheet",2,None,,164,81,93,0.29,0.21,0.11,0.06,0.03,0.01,0.01,0,0,0,0,0,0,0,0,0,
Dried baby wipe,nW5,nW5,nW5,nW,4,Nonwoven,Spunlace polypropylene,"Huggies Simply Clean, dried",1,None,,67,5,74,0.97,0.96,0.92,0.89,0.85,0.78,0.75,0.72,0.69,0.65,0.58,0.53,0.46,0.41,0,0,
Dried baby wipe,nW5,nW5,nW5,nW,4,Nonwoven,Spunlace polypropylene,"Huggies Simply Clean, dried",1,None,0.41,51,5,63,0.98,0.97,0.94,0.92,0.87,0.81,0.78,0.76,0.73,0.67,0.62,0.5,0.38,0.17,0,0,
Dried baby wipe,nW5,nW5,nW5 WDx10,nW,4,Nonwoven,Spunlace polypropylene,"Huggies Simply Clean, dried",1,Laundered,,51,6,67,0.92,0.9,0.87,0.85,0.81,0.76,0.74,0.73,0.67,0.62,0.57,0.51,0.43,0,0,0,
Dried baby wipe,nW5,nW5,nW5 HS,nW,4,Nonwoven,Spunlace polypropylene,"Huggies Simply Clean, dried",1,Heat treated,0.45,57,5,60,0.98,0.96,0.94,0.91,0.87,0.83,0.79,0.79,0.74,0.71,0.64,0.56,0.48,0.33,0.2,0,
Dried baby wipe,nW5,nW5,nW5 IPA,nW,4,Nonwoven,Spunlace polypropylene,"Huggies Simply Clean, dried",1,IPA,0.29,64,7,40,0.99,0.98,0.97,0.94,0.92,0.87,0.84,0.81,0.76,0.69,0.6,0.5,0.42,0.4,0.2,0,
Dried baby wipe,nW5,nW5,nW5 SW,nW,4,Nonwoven,Spunlace polypropylene,"Huggies Simply Clean, dried",1,Washed with soap,0.31,85,8,62,1.1,1.04,0.96,0.87,0.82,0.72,0.68,0.66,0.61,0.52,0.32,0.21,0.15,0.07,0,0,
Dried baby wipe,nW5,nW5,nW5 SW,nW,4,Nonwoven,Spunlace polypropylene,"Huggies Simply Clean, dried",1,Washed with soap,0.31,85,8,52,0.99,0.96,0.94,0.91,0.87,0.79,0.78,0.74,0.66,0.5,0.37,0.24,0.13,0.24,0,0,
Dried baby wipe,nW5,nW5x2,nW5x2,nW,4,Nonwoven,Spunlace polypropylene,"Huggies Simply Clean, dried",2,None,1.15,122,13,61,0.92,0.89,0.83,0.79,0.72,0.62,0.56,0.52,0.45,0.38,0.29,0.2,0.11,0.09,0,0,
Dried baby wipe,nW5,nW5,nW5 HS,nW,4,Nonwoven,Spunlace polypropylene,"Huggies Simply Clean, dried",1,Heat treated,,57,5,78,0.93,0.9,0.83,0.82,0.79,0.74,0.72,0.68,0.68,0.65,0.59,0.46,0.31,NaN,NaN,NaN,
Dried baby wipe,nW5,nW5,nW5 HS,nW,4,Nonwoven,Spunlace polypropylene,"Huggies Simply Clean, dried",1,Heat treated,,57,4.5,30,1,1.01,1.01,1.01,1,0.97,0.94,0.91,0.87,0.8,0.76,0.59,0.43,NaN,NaN,NaN,
Dried baby wipe,nW5,nW5,nW5 HS,nW,4,Nonwoven,Spunlace polypropylene,"Huggies Simply Clean, dried",1,Heat treated,,57,5,41,0.99,0.99,0.98,0.97,0.95,0.91,0.87,0.85,0.82,0.73,0.71,0.59,0.45,NaN,NaN,NaN,
Commercial washroom towel,nW6,nW6x2,nW6,nW,4,Nonwoven,Cellulose,"Cellulose, coarse Kimberly Clark commercial washroom towels",2,None,,118,64,18,0.96,0.92,0.83,0.76,0.66,0.54,0.44,0.39,0.32,0.2,0.11,0.03,0.03,0,0,NaN,736%
Paper towel,nW7,nW7,nW7,nW,4,Nonwoven,Cellulose,"Cellulose, Bounty Plus 2-ply",1,None,,53,11,41,0.95,0.93,0.88,0.84,0.8,0.75,0.7,0.67,0.64,0.57,0.52,0.46,0.33,0.19,0,0,
Microfiber,nW8,nW8x5,nW8x5,nW,4,Nonwoven,Microfiber,Generic microfiber cloth,5,None,,1111,38,13,1,0.98,0.93,0.89,0.84,0.72,0.69,0.66,0.62,0.55,0.48,0.34,0.3,0.16,0.29,0,
"Smartfab, 63 GSM",nW9,nW9,nW9,nW,4,Nonwoven,Spunbond polypropylene,Model 1U67482470,1,None,,63,4,32,0.96,0.96,0.96,0.96,0.96,0.94,0.92,0.91,0.88,0.84,0.83,0.74,0.87,0.35,0.8,NaN,
"Smartfab, 63 GSM",nW9,nW9,nW9,nW,4,Nonwoven,Spunbond polypropylene,Model 1U67482470,1,None,,63,3,7,0.99,1,1.01,1.01,1.02,1.01,1.02,0.98,0.98,0.93,0.84,0.72,0.71,NaN,NaN,NaN,
"Smartfab, 63 GSM",nW9,nW9,nW9,nW,4,Nonwoven,Spunbond polypropylene,Model 1U67482470,1,None,,63,4,47,0.95,0.93,0.92,0.91,0.9,0.86,0.88,0.84,0.83,0.79,0.83,0.81,0.55,0.86,0.22,0,
"Smartfab, 63 GSM",nW9,nW9x2,nW9x2,nW,4,Nonwoven,Spunbond polypropylene,Model 1U67482470,2,None,,126,11,20,0.95,0.95,0.94,0.94,0.93,0.9,0.91,0.89,0.8,0.73,0.62,0.46,0.22,0.11,0,0,
"Smartfab, 63 GSM",nW9,nW9x2,nW9x2,nW,4,Nonwoven,Spunbond polypropylene,Model 1U67482470,2,None,,126,9,15,0.96,0.95,0.95,0.94,0.95,0.91,0.92,0.89,0.87,0.82,0.66,0.37,0.46,0,0,0,
"Smartfab, 63 GSM",nW9,nW9x2,nW9x2,nW,4,Nonwoven,Spunbond polypropylene,Model 1U67482470,2,None,,126,10,34,0.91,0.88,0.86,0.83,0.83,0.78,0.76,0.72,0.71,0.66,0.57,0.31,0.09,0.18,0.29,0,
"Smartfab, 63 GSM",nW9,nW9x3,nW9x3,nW,4,Nonwoven,Spunbond polypropylene,Model 1U67482470,3,None,,189,15,29,0.89,0.85,0.81,0.78,0.73,0.71,0.69,0.66,0.65,0.6,0.42,0.43,0.42,0.14,1.33,0,
"Smartfab, 63 GSM",nW9,nW9x3,nW9x3,nW,4,Nonwoven,Spunbond polypropylene,Model 1U67482470,3,None,,189,14,25,0.9,0.89,0.88,0.87,0.84,0.81,0.82,0.77,0.7,0.6,0.54,0.43,0.21,0,0,0,
"Smartfab, 63 GSM",nW9,nW9x3,nW9x3,nW,4,Nonwoven,Spunbond polypropylene,Model 1U67482470,3,None,,189,13,37,0.87,0.83,0.82,0.79,0.79,0.71,0.67,0.65,0.62,0.5,0.35,0.35,0.16,0,0,0,
"Smartfab, 63 GSM",nW9,nW9x3,nW9x3,nW,4,Nonwoven,Spunbond polypropylene,Model 1U67482470,3,None,,189,15,28,0.86,0.86,0.84,0.84,0.84,0.75,0.72,0.69,0.66,0.58,0.49,0.29,0.11,0,0,0,
"Smartfab, 63 GSM",nW9,nW9x3,nW9x3,nW,4,Nonwoven,Spunbond polypropylene,Model 1U67482470,3,None,,189,14,32,0.91,0.9,0.88,0.85,0.8,0.74,0.73,0.68,0.64,0.55,0.43,0.23,0.2,NaN,NaN,NaN,
"Smartfab, 63 GSM",nW9,nW9x4,nW9x4,nW,4,Nonwoven,Spunbond polypropylene,Model 1U67482470,4,None,,252,19,29,0.87,0.82,0.78,0.75,0.7,0.66,0.65,0.6,0.58,0.47,0.38,0.29,0.21,0.17,0,0,
"Smartfab, 63 GSM",nW9,nW9x4,nW9x4,nW,4,Nonwoven,Spunbond polypropylene,Model 1U67482470,4,None,,252,20,30,0.85,0.81,0.77,0.73,0.7,0.64,0.62,0.56,0.55,0.51,0.29,0.13,0.04,0.17,0,0,
"Smartfab, 63 GSM",nW9,nW9x4,nW9x4,nW,4,Nonwoven,Spunbond polypropylene,Model 1U67482470,4,None,,252,19,31,0.85,0.81,0.79,0.76,0.73,0.66,0.64,0.6,0.55,0.51,0.36,0.32,0.31,0,0,0,
"Smartfab, 63 GSM",nW9,nW9x5,nW9x5,nW,4,Nonwoven,Spunbond polypropylene,Model 1U67482470,5,None,,315,25,32,0.8,0.75,0.73,0.69,0.64,0.56,0.55,0.51,0.45,0.36,0.23,0.05,0,0,0,0,
"Smartfab, 63 GSM",nW9,nW9x5,nW9x5,nW,4,Nonwoven,Spunbond polypropylene,Model 1U67482470,5,None,,315,26,17,0.87,0.86,0.86,0.85,0.83,0.78,0.73,0.71,0.64,0.55,0.31,0.18,0,0,0,0,
"Smartfab, 63 GSM",nW9,nW9x5,nW9x5,nW,4,Nonwoven,Spunbond polypropylene,Model 1U67482470,5,None,,315,25,15,0.89,0.88,0.88,0.88,0.87,0.8,0.78,0.74,0.69,0.56,0.34,0.24,0,0,0,0,
"SmartFab, Double Thick",nW9,nW9,nW9 IPA,nW,4,Nonwoven,Spunlace polpropylene,,1,IPA,,,4,6,0.992,0.99,0.982,0.975,0.963,0.952,0.95,0.93,0.939,0.894,0.818,0.868,0.8,1,0,0,
"SmartFab, Double Thick",nW9,nW9,nW9 IPA,nW,4,Nonwoven,Spunlace polpropylene,,1,IPA,,,4,47,0.933,0.887,0.847,0.828,0.811,0.785,0.805,0.807,0.853,0.917,1.153,0.941,1.3,0.5,1,0,
"SmartFab, Double Thick",nW9,nW9,nW9 IPA,nW,4,Nonwoven,Spunlace polpropylene,,1,IPA,,,4,1,1.002,1.004,1.004,0.996,1.008,0.994,0.996,1.012,1.018,1.042,1.074,1.262,1.125,0,0,0,
"SmartFab, Double Thick",nW9,nW9,nW9,nW,4,Nonwoven,Spunlace polpropylene,,1,None,,,3,11,0.952,0.967,0.972,0.969,0.97,0.952,0.94,0.938,0.939,0.92,0.898,0.806,0.762,0.75,0,0,
"SmartFab, Double Thick",nW9,nW9,nW9,nW,4,Nonwoven,Spunlace polpropylene,,1,None,,,2,39,0.895,0.907,0.913,0.925,0.924,0.908,0.899,0.897,0.89,0.834,0.847,0.915,0.778,0,0,0,
"SmartFab, Double Thick",nW9,nW9,nW9 WD,nW,4,Nonwoven,Spunlace polpropylene,,1,Washed,,,4,34,0.923,0.916,0.891,0.872,0.858,0.816,0.79,0.764,0.753,0.729,0.633,0.603,0.528,0,0,0,
"SmartFab, Double Thick",nW9,nW9,nW9 WD,nW,4,Nonwoven,Spunlace polpropylene,,1,Washed,,,4,2,0.968,0.984,0.993,0.991,0.995,0.974,0.953,0.917,0.914,0.854,0.857,0.631,0.5,0.333,1,0,
"SmartFab, Double Thick",nW9,nW9,nW9 WDIPA,nW,4,Nonwoven,Spunlace polpropylene,,1,WashedIPA,,,5,-8,0.988,1.006,1.023,1.039,1.045,1.059,1.056,1.073,1.091,1.11,1.131,1.403,0.866,1.125,0,0,
"SmartFab, Double Thick",nW9,nW9,nW9 WDIPA,nW,4,Nonwoven,Spunlace polpropylene,,1,WashedIPA,,,4,1,0.991,0.995,0.991,0.996,0.983,0.983,0.992,1.046,1.123,1.203,1.189,0.949,0.875,1,0,0,
"SmartFab, Double Thick",nW9,nW9,nW9 WDIPA,nW,4,Nonwoven,Spunlace polpropylene,,1,WashedIPA,,,4,-12,0.993,1.012,1.038,1.051,1.063,1.086,1.08,1.135,1.19,1.217,1.454,1.627,1.5,1,1,0,
"SmartFab, Double Thick",nW9,nW9x2,nW9 IPAx2,nW,4,Nonwoven,Spunlace polpropylene,,2,IPA,,,8,-3,0.98,0.996,1.009,1.024,1.03,1.04,1.024,1.033,1.014,1.02,1.008,0.838,1.238,0.5,0,0,
"SmartFab, Double Thick",nW9,nW9x2,nW9 IPAx2,nW,4,Nonwoven,Spunlace polpropylene,,2,IPA,,,8,13,0.938,0.921,0.908,0.902,0.893,0.876,0.88,0.861,0.84,0.759,0.656,0.69,0.9,0,0,0,
"SmartFab, Double Thick",nW9,nW9x2,nW9 IPAx2,nW,4,Nonwoven,Spunlace polpropylene,,2,IPA,,,10,8,0.957,0.942,0.928,0.921,0.909,0.881,0.894,0.874,0.878,0.852,0.858,0.882,0.556,0.667,0,0,
"SmartFab, Double Thick",nW9,nW9x2,nW9x2,nW,4,Nonwoven,Spunlace polpropylene,,2,None,,,7,27,0.858,0.858,0.837,0.829,0.815,0.763,0.735,0.712,0.668,0.609,0.552,0.346,0.4,0.5,0,0,
"SmartFab, Double Thick",nW9,nW9x2,nW9x2,nW,4,Nonwoven,Spunlace polpropylene,,2,None,,,11,24,0.835,0.818,0.793,0.768,0.748,0.702,0.682,0.677,0.661,0.638,0.663,0.611,0.6,1,0,0,
"SmartFab, Double Thick",nW9,nW9x2,nW9 WDx2,nW,4,Nonwoven,Spunlace polpropylene,,2,Washed,,,9,30,0.857,0.839,0.796,0.762,0.74,0.657,0.628,0.591,0.554,0.511,0.454,0.322,0.417,0,0,0,
"SmartFab, Double Thick",nW9,nW9x2,nW9 WDx2,nW,4,Nonwoven,Spunlace polpropylene,,2,Washed,,,8,13,0.878,0.895,0.896,0.901,0.888,0.853,0.818,0.775,0.722,0.625,0.574,0.324,0.25,0.75,0,0,
"SmartFab, Double Thick",nW9,nW9x2,nW9 WDIPAx2,nW,4,Nonwoven,Spunlace polpropylene,,2,WashedIPA,,,10,6,0.96,0.958,0.951,0.946,0.945,0.895,0.886,0.878,0.855,0.83,0.842,0.598,0.515,0.231,0,0,
"SmartFab, Double Thick",nW9,nW9x2,nW9 WDIPAx2,nW,4,Nonwoven,Spunlace polpropylene,,2,WashedIPA,,,10,10,0.951,0.937,0.91,0.905,0.885,0.855,0.838,0.821,0.788,0.779,0.812,0.6,0.556,0,0,0,
"SmartFab, Double Thick",nW9,nW9x2,nW9 WDIPAx2,nW,4,Nonwoven,Spunlace polpropylene,,2,WashedIPA,,,8,0,0.988,0.999,1.002,1.004,1.004,1.017,1.034,1.062,1.12,1.203,1.204,1.098,0.8,1,0,0,
"SmartFab, Double Thick",nW9,nW9x3,nW9 IPAx3,nW,4,Nonwoven,Spunlace polpropylene,,3,IPA,,,13,26,0.867,0.811,0.752,0.717,0.698,0.637,0.607,0.591,0.547,0.535,0.399,0.4,0.471,0.5,0,0,
"SmartFab, Double Thick",nW9,nW9x3,nW9 IPAx3,nW,4,Nonwoven,Spunlace polpropylene,,3,IPA,,,19,-1,0.98,1.006,1.017,1.011,1.006,0.969,0.915,0.884,0.824,0.682,0.626,0.459,0.562,0.5,0,0,
"SmartFab, Double Thick",nW9,nW9x3,nW9 IPAx3,nW,4,Nonwoven,Spunlace polpropylene,,3,IPA,,,15,3,1.001,0.999,0.976,0.963,0.942,0.905,0.887,0.865,0.843,0.895,0.848,1.152,0.917,0,0,0,
"SmartFab, Double Thick",nW9,nW9x3,nW9x3,nW,4,Nonwoven,Spunlace polpropylene,,3,None,,,12,11,0.876,0.883,0.881,0.876,0.871,0.82,0.792,0.76,0.715,0.71,0.564,0.481,0.294,0,0,0,
"SmartFab, Double Thick",nW9,nW9x3,nW9x3,nW,4,Nonwoven,Spunlace polpropylene,,3,None,,,13,18,0.854,0.826,0.802,0.787,0.782,0.737,0.733,0.717,0.673,0.623,0.497,0.565,0.316,0.5,0,0,
"SmartFab, Double Thick",nW9,nW9x3,nW9x3,nW,4,Nonwoven,Spunlace polpropylene,,3,None,,,15,20,0.759,0.754,0.744,0.742,0.725,0.694,0.685,0.633,0.6,0.55,0.331,0.3,0.5,3,0,0,
"SmartFab, Double Thick",nW9,nW9x3,nW9 WDx3,nW,4,Nonwoven,Spunlace polpropylene,,3,Washed,,,12,14,0.913,0.896,0.865,0.85,0.842,0.788,0.777,0.757,0.713,0.725,0.609,0.5,0.421,0,0.5,0,
"SmartFab, Double Thick",nW9,nW9x3,nW9 WDx3,nW,4,Nonwoven,Spunlace polpropylene,,3,Washed,,,13,13,0.836,0.852,0.846,0.843,0.824,0.768,0.76,0.738,0.709,0.649,0.595,0.521,0.3,0,0,0,
"SmartFab, Double Thick",nW9,nW9x3,nW9 WDx3,nW,4,Nonwoven,Spunlace polpropylene,,3,Washed,,,15,20,0.827,0.812,0.781,0.743,0.71,0.664,0.628,0.603,0.553,0.432,0.364,0.435,0.273,0,0,0,
"SmartFab, Double Thick",nW9,nW9x3,nW9 WDIPAx3,nW,4,Nonwoven,Spunlace polpropylene,,3,WashedIPA,,,12,8,0.957,0.949,0.927,0.906,0.888,0.852,0.82,0.793,0.766,0.754,0.724,0.608,0.65,0.25,0,0,
"SmartFab, Double Thick",nW9,nW9x3,nW9 WDIPAx3,nW,4,Nonwoven,Spunlace polpropylene,,3,WashedIPA,,,13,1,0.959,0.982,0.989,0.992,0.982,0.976,0.937,0.937,0.899,0.909,0.83,0.63,0.846,0,0,0,
"SmartFab, Double Thick",nW9,nW9x3,nW9 WDIPAx3,nW,4,Nonwoven,Spunlace polpropylene,,3,WashedIPA,,,15,-2,0.966,1.002,1.014,1.026,1.021,1.01,0.987,0.962,0.945,0.85,0.848,0.804,0.467,0.333,0,0,
"SmartFab, Double Thick",nW9,nW9x4,nW9 IPAx4,nW,4,Nonwoven,Spunlace polpropylene,,4,IPA,,,22,6,0.924,0.912,0.893,0.876,0.86,0.823,0.768,0.756,0.716,0.654,0.59,0.353,0.08,0.667,0,0,
"SmartFab, Double Thick",nW9,nW9x4,nW9 IPAx4,nW,4,Nonwoven,Spunlace polpropylene,,4,IPA,,,12,-5,1.004,1.035,1.058,1.062,1.065,1.069,1,1,0.952,0.931,0.868,0.634,0.545,0,0,0,
"SmartFab, Double Thick",nW9,nW9x4,nW9 IPAx4,nW,4,Nonwoven,Spunlace polpropylene,,4,IPA,,,19,9,0.873,0.865,0.863,0.85,0.839,0.81,0.761,0.755,0.706,0.643,0.539,0.379,0.429,0.5,0,0,
"SmartFab, Double Thick",nW9,nW9x4,nW9x4,nW,4,Nonwoven,Spunlace polpropylene,,4,None,,,22,27,0.686,0.657,0.597,0.557,0.517,0.425,0.359,0.31,0.285,0.236,0.18,0.11,0.1,0,0,1,
"SmartFab, Double Thick",nW9,nW9x4,nW9x4,nW,4,Nonwoven,Spunlace polpropylene,,4,None,,,16,22,0.797,0.77,0.73,0.705,0.68,0.615,0.583,0.554,0.509,0.474,0.36,0.328,0.167,0.5,1,0,
"SmartFab, Double Thick",nW9,nW9x4,nW9x4,nW,4,Nonwoven,Spunlace polpropylene,,4,None,,,19,14,0.781,0.787,0.78,0.764,0.755,0.711,0.682,0.639,0.585,0.567,0.51,0.381,0.833,0,0,0,
"SmartFab, Double Thick",nW9,nW9x4,nW9 WDx4,nW,4,Nonwoven,Spunlace polpropylene,,4,Washed,,,17,21,0.793,0.761,0.718,0.7,0.684,0.612,0.583,0.564,0.509,0.489,0.474,0.409,0.276,0.5,0,0,
"SmartFab, Double Thick",nW9,nW9x4,nW9 WDx4,nW,4,Nonwoven,Spunlace polpropylene,,4,Washed,,,19,20,0.785,0.756,0.716,0.686,0.659,0.603,0.587,0.541,0.529,0.503,0.452,0.318,0.556,0,0,0,
"SmartFab, Double Thick",nW9,nW9x4,nW9 WDx4,nW,4,Nonwoven,Spunlace polpropylene,,4,Washed,,,19,17,0.816,0.792,0.715,0.72,0.741,0.68,0.655,0.618,0.565,0.543,0.496,0.439,0.375,0,0,0,
"SmartFab, Double Thick",nW9,nW9x4,nW9 WDIPAx4,nW,4,Nonwoven,Spunlace polpropylene,,4,WashedIPA,,,16,3,0.936,0.937,0.94,0.946,0.95,0.938,0.94,0.923,0.887,0.859,0.749,0.607,0.455,0,0,0,
"SmartFab, Double Thick",nW9,nW9x4,nW9 WDIPAx4,nW,4,Nonwoven,Spunlace polpropylene,,4,WashedIPA,,,16,7,0.927,0.917,0.906,0.896,0.893,0.854,0.842,0.829,0.791,0.72,0.588,0.867,0.389,0.2,0,0,
"SmartFab, Double Thick",nW9,nW9x4,nW9 WDIPAx4,nW,4,Nonwoven,Spunlace polpropylene,,4,WashedIPA,,,19,9,0.885,0.875,0.857,0.843,0.839,0.802,0.781,0.747,0.718,0.613,0.565,0.567,0.636,0,0.5,0,
"SmartFab, Double Thick",nW9,nW9x5,nW9 WDx5,nW,4,Nonwoven,Spunlace polpropylene,,5,Washed,,,20,22,0.738,0.709,0.665,0.64,0.618,0.545,0.487,0.458,0.431,0.356,0.277,0.158,0.25,0,1,0,
"SmartFab, Double Thick",nW9,nW9x5,nW9 WDIPAx5,nW,4,Nonwoven,Spunlace polpropylene,,5,WashedIPA,,,20,6,0.911,0.906,0.892,0.891,0.882,0.853,0.823,0.812,0.759,0.765,0.619,0.476,0.278,0.143,0,0,
"White SmartFab, Double Thick",nW9,nW9x1,nW9 IPAx1,nW,4,Nonwoven,Spunlace polpropylene,Model _,1,IPA,,,6,18,0.943,0.922,0.908,0.899,0.888,0.865,0.87,0.831,0.801,0.763,0.817,0.779,0.667,2,0,0,
"White SmartFab, Double Thick",nW9,nW9x1,nW9 IPAx1,nW,4,Nonwoven,Spunlace polpropylene,Model _,1,IPA,,,5,68,0.897,0.82,0.749,0.713,0.69,0.627,0.617,0.59,0.58,0.545,0.571,0.479,0.429,1.667,0,0,
"White SmartFab, Double Thick",nW9,nW9x1,nW9x1,nW,4,Nonwoven,Spunlace polpropylene,Model _,1,None,,,6,39,0.859,0.846,0.821,0.792,0.749,0.693,0.669,0.63,0.609,0.57,0.609,0.435,0.4,0.5,0,0,
"White SmartFab, Double Thick",nW9,nW9x1,nW9x1,nW,4,Nonwoven,Spunlace polpropylene,Model _,1,None,,,5,20,0.903,0.916,0.91,0.906,0.889,0.852,0.806,0.749,0.718,0.641,0.51,0.484,0.25,0,0,0,
"White SmartFab, Double Thick",nW9,nW9x2,nW9 IPAx2,nW,4,Nonwoven,Spunlace polpropylene,Model _,2,IPA,,,11,-5,1.014,1.038,1.064,1.054,1.069,1.07,1.054,1.034,1.043,0.983,0.958,0.613,0.889,1,0,0,
"White SmartFab, Double Thick",nW9,nW9x2,nW9 IPAx2,nW,4,Nonwoven,Spunlace polpropylene,Model _,2,IPA,,,16,-1,1.021,1.031,1.03,1.023,1.012,0.989,0.977,0.933,0.937,0.891,0.845,1.135,0.474,0.5,0,0,
"White SmartFab, Double Thick",nW9,nW9x2,nW9x2,nW,4,Nonwoven,Spunlace polpropylene,Model _,2,None,,,11,33,0.755,0.751,0.721,0.692,0.652,0.588,0.538,0.483,0.428,0.375,0.305,0.224,0.375,0,0,0,
"White SmartFab, Double Thick",nW9,nW9x2,nW9x2,nW,4,Nonwoven,Spunlace polpropylene,Model _,2,None,,,16,42,0.667,0.624,0.561,0.512,0.472,0.392,0.356,0.312,0.275,0.243,0.15,0.179,0.25,0,0,0,
"White SmartFab, Double Thick",nW9,nW9x3,nW9 IPAx3,nW,4,Nonwoven,Spunlace polpropylene,Model _,3,IPA,,,14,6,0.958,0.948,0.93,0.918,0.91,0.851,0.805,0.768,0.723,0.703,0.548,0.671,0.538,0.5,0,0,
"White SmartFab, Double Thick",nW9,nW9x3,nW9 IPAx3,nW,4,Nonwoven,Spunlace polpropylene,Model _,3,IPA,,,17,-1,0.985,1.01,1.029,1.021,0.994,0.972,0.946,0.932,0.887,0.831,0.854,0.495,0.385,0.2,0,0,
"White SmartFab, Double Thick",nW9,nW9x3,nW9 IPAx3,nW,4,Nonwoven,Spunlace polpropylene,Model _,3,IPA,,,19,9,0.898,0.887,0.861,0.844,0.828,0.788,0.753,0.733,0.696,0.656,0.655,0.551,0.5,1,0,0,
"White SmartFab, Double Thick",nW9,nW9x3,nW9x3,nW,4,Nonwoven,Spunlace polpropylene,Model _,3,None,,,14,39,0.685,0.666,0.628,0.592,0.558,0.487,0.45,0.407,0.372,0.335,0.272,0.151,0.333,0,0,0,
"White SmartFab, Double Thick",nW9,nW9x3,nW9x3,nW,4,Nonwoven,Spunlace polpropylene,Model _,3,None,,,17,33,0.704,0.665,0.611,0.57,0.545,0.469,0.435,0.396,0.352,0.286,0.218,0.22,0,0,0,0,
"White SmartFab, Double Thick",nW9,nW9x3,nW9x3,nW,4,Nonwoven,Spunlace polpropylene,Model _,3,None,,,20,38,0.544,0.535,0.499,0.464,0.43,0.366,0.31,0.271,0.212,0.176,0.137,0,0.25,0,0,0,
"White SmartFab, Double Thick",nW9,nW9x4,nW9 IPAx4,nW,4,Nonwoven,Spunlace polpropylene,Model _,4,IPA,,,22,9,0.913,0.884,0.843,0.818,0.797,0.735,0.719,0.699,0.667,0.684,0.698,0.531,0.423,0,0.333,0,
"White SmartFab, Double Thick",nW9,nW9x4,nW9 IPAx4,nW,4,Nonwoven,Spunlace polpropylene,Model _,4,IPA,,,19,5,0.936,0.94,0.937,0.917,0.917,0.882,0.856,0.845,0.799,0.803,0.641,0.71,0.385,0,0,0,
"White SmartFab, Double Thick",nW9,nW9x4,nW9 IPAx4,nW,4,Nonwoven,Spunlace polpropylene,Model _,4,IPA,,,20,10,0.834,0.829,0.825,0.818,0.812,0.772,0.73,0.71,0.67,0.623,0.564,0.471,0.5,1,0,0,
