Repository: tsipkens/fmviz

# Face mask filtration visualization

### (FMVIZ)

Repository supporting the viz available at https://tsipkens.github.io/fmviz/. This viz examines the filtration properties of common materials, using the data from [Rogak et al][rogakfm]. Filtration and pressure drop are two of the most important properties of face masks. A sample starting plot is shown below. In the actual viz, the user can hover over the ciricles to see information on the material. 
In this primary plot, dashed lines correspond to lines of constant quality, which is a quantity denoting a hybrid of good filtration and low pressure drop. The current plot uses using the natural number as a base and pressures in kPa.

File: data/fm.csv
SimpleName,BasicCode,SampleCode,StructureCode,StructureNo,Structure,Material,Description,Layers,Treatment,Thickness,Weight,PressureDrop,Quality,Filt1,Filt2,Filt3,Filt4,Filt5,Filt6,Filt7,Filt8,Filt9,Filt10,Filt11,Filt12,Filt13,Filt14,Filt15,Filt16,Wetting (% mass change)
Gauze,W1,W1x16,W,1,Woven,Cotton-based,Medical gauze,16,None,4,609,4,56,0.95,0.94,0.93,0.91,0.86,0.85,0.84,0.84,0.8,0.75,0.7,0.67,0.68,0.58,NaN,0,
Batik cotton,W2,W2,W,1,Woven,Cotton-based,"Lightweight, fine-gauge, plain weave, light green",1,None,0.3,123,60,8,0.99,0.97,0.93,0.89,0.83,0.75,0.7,0.66,0.6,0.55,0.47,0.39,0.33,0.18,0,0,
Downproof cotton ,W3,W3,W,1,Woven,Cotton-based,"Lightweight, fine-gauge plain weave, downproof ticking, white",1,None,,144,169,6,1.01,0.96,0.85,0.74,0.64,0.51,0.44,0.41,0.38,0.33,0.32,0.3,0.36,0.43,0,NaN,
Flannel,W4,W4x3,W,1,Woven,Cotton-based,"Cotton, medium weight, woven brushed, grey",3,None,,453,33,22,0.89,0.88,0.82,0.78,0.72,0.63,0.58,0.55,0.49,0.41,0.31,0.22,0.11,0,0,0,
Quilting cotton,W5,W5,W,1,Woven,Cotton-based,"Lightweight, plain weave, green",1,None,0.26,105,5,9,1.01,1.02,1.01,1.02,1.01,1,0.98,0.98,0.96,0.92,0.91,0.84,0.86,0.29,0,0,143%
Quilting cotton,W5,W5 WDx10,W,1,Woven,Cotton-based,"Lightweight, plain weave, green",1,Launder,,105,10,20,0.99,0.99,0.97,0.96,0.94,0.91,0.87,0.86,0.82,0.76,0.64,0.57,0.39,0.35,0,0,
"Cotton, 600TC",W6,W6,W,1,Woven,Cotton-based,"Medium weight, plain weave, white",1,None,0.25,121,35,12,1.01,1,0.97,0.94,0.9,0.82,0.76,0.72,0.66,0.57,0.47,0.37,0.34,0.2,0.4,0,
"Spandex cotton, thick",W7,W7,W,1,Woven,Cotton spandex,"Cotton and spandex blend, medium weight, plain weave, black",1,None,,140,65,10,1,0.98,0.93,0.87,0.81,0.7,0.64,0.6,0.54,0.46,0.39,0.36,0.35,0.28,0,0,
"Spandex cotton, thin",W8,W8,W,1,Woven,Cotton spandex,"Cotton and spandex blend, lightweight, plain weave, plaid",1,None,0.27,144,64,10,1.02,1.02,0.96,0.91,0.84,0.71,0.64,0.59,0.51,0.41,0.33,0.25,0.23,0.16,0.09,0,
Polyester satin,W9,W9,W,1,Woven,Polyester,"Lightweight, fine-gauge, satin weave, purple",1,None,0.23,86,10,14,1,1.01,1,0.98,0.97,0.94,0.91,0.89,0.87,0.79,0.72,0.69,0.48,0.57,0,0,101%
Polyester satin,W9,W9 WDx10,W,1,Woven,Polyester,"Lightweight, fine-gauge, satin weave, purple",1,Launder,,86,5,26,0.98,0.97,0.95,0.94,0.92,0.91,0.9,0.89,0.88,0.83,0.8,0.73,0.51,0.69,0.5,0,
Polyester peel ply,W10,W10,W,1,Woven,Polyester,Unknown biocompatibility,1,None,0.07,65,64,0,1.01,1.01,1.01,1.02,1.04,1.01,0.99,1,1,0.97,0.97,0.83,0.76,1.19,0.29,0.4,48%
Polyester crepe,W11,W11,W,1,Woven,Polyester,"Lightweight, fine-gauge, plain weave, smooth, beige",1,None,,130,43,7,1.06,1.04,1.01,0.99,0.94,0.84,0.81,0.78,0.73,0.67,0.62,0.59,0.52,0.52,0.35,NaN,
Polyester crepe,W11,W11,W,1,Woven,Polyester,"Lightweight, fine-gauge, plain weave, smooth, beige",1,None,0.34,130,50,6,0.96,0.97,0.95,0.94,0.91,0.84,0.81,0.78,0.73,0.66,0.59,0.52,0.43,0.44,NaN,NaN,
Polycotton,W12,W12,W,1,Woven,Polyester,"Polyester and cotton blend, medium weight, plain weave, yellow",1,None,,112,29,9,0.98,0.98,0.96,0.94,0.92,0.87,0.83,0.81,0.78,0.74,0.68,0.59,0.6,0.61,0.22,NaN,132%
Polycotton,W12,W12 WDx10,W,1,Woven,Polyester,"Polyester and cotton blend, medium weight, plain weave, yellow",1,Launder,,112,24,12,0.98,0.97,0.95,0.93,0.9,0.85,0.82,0.8,0.75,0.68,0.65,0.52,0.34,0.22,0,0,
Spandex PC,W13,W13,W,1,Woven,Polyester,"Polyester, cotton and spandex blend, medium weight, fine-gauge, plain weave, light blue",1,None,0.23,125,58,11,1,0.99,0.94,0.9,0.83,0.73,0.65,0.6,0.52,0.39,0.34,0.22,0.16,0.08,0,0,
Spandex PC,W13,W13,W,1,Woven,Polyester,"Polyester, cotton and spandex blend, medium weight, fine-gauge, plain weave, light blue",1,None,,125,57,11,0.94,0.93,0.87,0.85,0.8,0.69,0.63,0.59,0.52,0.44,0.33,0.18,0.1,0,0,0,
Wool blend,W14,W14,W,1,Woven,Wool,"Medium weight, woven brushed, blue",1,None,2.2,417,3,22,0.99,0.99,0.98,0.97,0.96,0.94,0.94,0.93,0.94,0.93,0.9,0.81,0.78,0.75,0.85,0.83,
Melton wool,W15,W15,W,1,Woven,Wool,"Medium weight, twill weave, brown",1,None,,440,20,24,0.9,0.9,0.87,0.85,0.8,0.74,0.7,0.67,0.62,0.54,0.45,0.33,0.23,0.12,0.67,NaN,
Melton wool,W15,W15 WDx10,W,1,Woven,Wool,"Medium weight, twill weave, brown",1,Launder,,440,25,18,0.88,0.87,0.85,0.84,0.8,0.74,0.71,0.7,0.63,0.58,0.47,0.4,0.26,0.09,0,0,
Silk,W16,W16,W,1,Woven,Silk,"Natural silk, lightweight, plain weave, white",1,None,0.18,76,8,13,0.98,0.99,0.98,0.97,0.98,0.95,0.92,0.92,0.9,0.88,0.77,0.85,0.7,0.76,0,0,214%
Silk,W16,W16,W,1,Woven,Silk,"Natural silk, lightweight, plain weave, white",1,None,,76,8,9,1.03,1.03,1.03,1.03,1.03,1.01,0.98,0.97,0.93,0.89,0.81,0.66,0.53,0.34,0,0.25,
Silk,W16,W16,W,1,Woven,Silk,"Natural silk, lightweight, plain weave, white",1,None,,76,8,17,0.99,0.99,0.98,0.97,0.96,0.93,0.91,0.9,0.87,0.83,0.81,0.72,0.62,0.62,0,NaN,
Silk,W16,W16 WDx10,W,1,Woven,Silk,"Natural silk, lightweight, plain weave, white",1,Launder,,76,7,30,0.97,0.96,0.94,0.93,0.9,0.88,0.86,0.83,0.81,0.77,0.72,0.73,0.6,0.16,0,0,
Chiffon,W17,W17x6,W,1,Woven,Polyester,"Polyester, very lightweight, plain weave",6,None,,486,3,24,0.98,0.97,0.96,0.96,0.95,0.94,0.93,0.94,0.93,0.95,0.97,0.92,0.89,0.69,0,0,
"Single knit jersey, cream",K1,K1,K,2,Knit,Cotton,"Lightweight jersey, single knit, cream",1,None,0.54,203,8,21,0.96,0.95,0.93,0.93,0.91,0.89,0.89,0.88,0.85,0.83,0.8,0.73,0.72,0.46,0.44,0,
"Single knit jersey, cream",K1,K1x2,K,2,Knit,Cotton,"Lightweight jersey, single knit, cream",2,None,-,407,29,16,0.99,0.98,0.94,0.92,0.88,0.79,0.75,0.73,0.63,0.46,0.31,0.21,0.17,0.06,NaN,NaN,
"Single knit jersey, cream",K1,K1x4,K,2,Knit,Cotton,"Lightweight jersey, single knit, cream",4,None,-,814,66,18,0.91,0.9,0.83,0.79,0.71,0.56,0.5,0.46,0.31,0.13,0.03,0.01,0.01,0,0,0,
"Single knit jersey, grey ",K2,K2,K,2,Knit,Cotton,"Cotton, lightweight, jersey, single knit, grey",1,None,0.6,183,25,21,0.98,0.97,0.92,0.96,0.88,0.77,0.7,0.69,0.6,0.4,0.22,0.12,0.08,0.08,0,NaN,
Ribbed knit cotton,K3,K3,K,2,Knit,Cotton,"Medium weight, ribbed knit, red",1,None,0.9,222,16,28,0.89,0.9,0.87,0.85,0.82,0.75,0.72,0.69,0.64,0.59,0.5,0.43,0.3,0.25,0,0,
Ribbed knit cotton,K3,K3,K,2,Knit,Cotton,"Medium weight, ribbed knit, red",1,None,0.9,222,18,31,0.91,0.9,0.86,0.82,0.77,0.71,0.66,0.64,0.57,0.5,0.42,0.31,0.24,0.19,NaN,0,
"Double knit jersey, yellow",K4,K4,K,2,Knit,Cotton,"Lightweight, jersey, interlock knit, yellow",1,None,,182,5,50,0.87,0.87,0.86,0.85,0.84,0.81,0.81,0.8,0.78,0.76,0.73,0.73,0.63,0.63,0.2,0,258%
"Double knit jersey, yellow",K4,,K,2,Knit,Cotton,"Lightweight, jersey, interlock knit, yellow",1,None,,182,5,54,0.97,0.94,0.91,0.89,0.85,0.82,0.81,0.8,0.77,0.68,0.55,0.56,0.44,NaN,NaN,NaN,
"Double knit jersey, yellow",K4,,K,2,Knit,Cotton,"Lightweight, jersey, interlock knit, yellow",4,None,,728,5,57,0.96,0.94,0.92,0.89,0.86,0.82,0.8,0.8,0.75,0.69,0.63,0.72,0.43,NaN,NaN,NaN,
"Double knit jersey, yellow",K4,K4x6,K,2,Knit,Cotton,"Lightweight, jersey, interlock knit, yellow",6,None,,1092,36,60,0.56,0.52,0.42,0.35,0.28,0.19,0.16,0.14,0.12,0.09,0.05,0.04,0.02,0.05,0,NA,
"Fine gauge, single knit jersey, beige",K5,K5,K,2,Knit,Cotton blend,"Cotton blend, lightweight, fine-gauge jersey, single knit, beige",1,None,0.6,212,34,25,0.94,0.92,0.86,0.81,0.72,0.63,0.58,0.53,0.42,0.25,0.14,0.08,0.05,0,0,0,
Single loopback knit cotton,K6,K6,K,2,Knit,Cotton blend,"Cotton blend, medium weight, single loopback knit, brown",1,None,0.82,270,26,21,0.94,0.93,0.89,0.85,0.79,0.72,0.69,0.65,0.58,0.51,0.42,0.34,0.26,0.12,0.2,NaN,
"Double knit jersey, salmon",K7,K7,K,2,Knit,Cotton blend,"Cotton blend, lightweight, jersey, interlock knit, salmon",1,None,0.56,204,11,63,1.04,0.98,0.92,0.86,0.76,0.64,0.6,0.57,0.5,0.37,0.24,0.15,0.14,0,0.5,0,
"Double knit jersey, salmon",K7,K7 WDx10,K,2,Knit,Cotton blend,"Cotton blend, lightweight, jersey, interlock knit, salmon",1,Launder,,204,11,31,0.96,0.93,0.9,0.88,0.84,0.8,0.76,0.76,0.71,0.66,0.57,0.55,0.45,0.35,0.4,0,
"Double knit jersey, salmon",K7,K7x3,K,2,Knit,Cotton blend,"Cotton blend, lightweight, jersey, interlock knit, salmon",3,None,,611,31,42,0.82,0.79,0.69,0.62,0.52,0.39,0.35,0.33,0.27,0.22,0.18,0.12,0.08,0,0,NaN,
"Fine-gauge, single knit jersey, 5% lycra",K8,K8,K,2,Knit,Cotton blend,"Cotton with 5% lycra, lightweight, fine-gauge jersey, single knit, white",1,None,0.7,254,44,20,0.93,0.92,0.87,0.82,0.74,0.65,0.6,0.56,0.42,0.24,0.11,0.06,0.02,0.1,0,0,
"Fine-gauge, single knit jersey, 5% lycra",K8,K8 WDx10,K,2,Knit,Cotton blend,"Cotton with 5% lycra, lightweight, fine-gauge jersey, single knit, white",1,Launder,,254,21,15,0.95,0.94,0.92,0.89,0.87,0.82,0.79,0.77,0.73,0.64,0.58,0.44,0.27,0.67,0,0,
"Single knit jersey, 5% lycra",K9,K9,K,2,Knit,Cotton blend,"Cotton with 5% lycra, lightweight, jersey, single knit, black",1,None,0.59,215,27,17,0.97,0.96,0.92,0.88,0.84,0.77,0.72,0.69,0.63,0.55,0.45,0.32,0.2,0.13,0.18,NaN,
Spandex polyester,K10,K10,K,2,Knit,Spandex blend,"95% polyester with 5% spandex , medium weight, interlock knit, black",1,None,0.75,230,8,23,1,0.99,0.97,0.95,0.93,0.89,0.87,0.85,0.83,0.8,0.76,0.69,0.62,0.59,0.82,1.75,232%
Spandex polyester ,K10,K10 WDx10,K,2,Knit,Spandex blend,"95% polyester with 5% spandex , medium weight, interlock knit, black",1,Launder,,230,7,37,0.95,0.93,0.9,0.89,0.86,0.83,0.8,0.8,0.77,0.73,0.68,0.56,0.59,0.42,0,0,
Nylon,K11,K11,K,2,Knit,Nylon-spandex blend,"95% nylon with 5% spandex, lightweight, single knit, red",1,None,0.4,161,5,15,0.98,0.98,0.97,0.96,0.95,0.94,0.93,0.93,0.93,0.92,0.9,0.87,0.81,0.91,0.4,0,68%
Nylon,K11,K11 WDx10 ,K,2,Knit,Nylon-spandex blend,"95% nylon with 5% spandex, lightweight, single knit, red",1,Launder,,161,6,21,0.98,0.97,0.95,0.95,0.93,0.91,0.91,0.88,0.88,0.87,0.85,0.77,0.81,0.55,NaN,0,
Nylon,K11,K1x3,K,2,Knit,Nylon-spandex blend,"95% nylon with 5% spandex, lightweight, single knit, red",3,None,1.28,497,15,2,0.97,0.98,0.98,0.98,0.99,0.96,0.97,0.98,0.97,0.99,0.99,1.04,0.89,0.79,0.57,0,
Velour,CP1,CP1,CP,3,Cut pile,Velour,"Cotton, polyester, and spandex blend, medium weight, knit short cut pile, sky blue",1,None,,242,8,31,0.92,0.91,0.89,0.89,0.86,0.83,0.82,0.8,0.78,0.75,0.7,0.59,0.54,0.42,0,0,
Velour,CP1,CP1 WDx10,CP,3,Cut pile,Velour,"Cotton, polyester, and spandex blend, medium weight, knit short cut pile, sky blue",1,Launder,,242,13,22,0.91,0.91,0.89,0.88,0.86,0.82,0.8,0.78,0.75,0.69,0.67,0.51,0.44,0.18,0,0,
Velour,CP1,CP1x4,CP,3,Cut pile,Velour,"Cotton, polyester, and spandex blend, medium weight, knit short cut pile, sky blue",4,None,5.37,966,40,27,0.68,0.68,0.64,0.62,0.56,0.47,0.42,0.4,0.34,0.26,0.19,0.11,0.15,0,0,0,
Velour,CP1,CP1x4,CP,3,Cut pile,Velour,"Cotton, polyester, and spandex blend, medium weight, knit short cut pile, sky blue",4,None,5.37,966,40,28,0.76,0.76,0.69,0.64,0.56,0.47,0.42,0.38,0.33,0.26,0.18,0.11,0.05,0,0,0,
Fleece,CP2,CP2,CP,3,Cut pile,Polyester,"Polyester, medium weight, knit cut pile brushed, navy",1,None,1.6,276,25,29,0.92,0.9,0.85,0.8,0.75,0.64,0.58,0.54,0.48,0.41,0.3,0.22,0.15,0.07,0,NaN,
Fleece,CP2,CP2 WDx10,CP,3,Cut pile,Polyester,"Polyester, medium weight, knit cut pile brushed, navy",1,Launder,,276,16,26,0.94,0.93,0.9,0.88,0.83,0.78,0.74,0.71,0.67,0.6,0.5,0.36,0.32,0.18,0,NaN,
Velvet,CP3,CP3x2,CP,3,Cut pile,Polyester,"Polyester, lightweight, woven short cut pile, black",2,None,,448,6,31,0.96,0.95,0.94,0.93,0.92,0.89,0.85,0.85,0.83,0.8,0.77,0.65,0.56,0.38,0,0,
Velvet,CP3,CP3,CP,3,Cut pile,Polyester,"Polyester, lightweight, woven short cut pile, black",1,None,0.7,224,2,25,0.98,0.98,0.98,0.98,0.98,0.96,0.95,0.96,0.95,0.93,0.9,0.86,0.87,1.06,0.83,0.42,
Corduroy,CP4,CP4,CP,3,Cut pile,Polyester,"Polyester, medium weight, knit cut pile, black",1,None,1.4,331,9,36,0.93,0.93,0.91,0.9,0.86,0.8,0.78,0.76,0.73,0.67,0.6,0.5,0.42,0.37,0.44,0,
Interfacing polypropylene,nW1,nW1,nW,4,Nonwoven,Polypropylene,"Lightweight, contain heat-activated adhesive, black, unknown biocompatibility",1,None,,49,3,22,1,1,0.99,0.99,0.98,0.95,0.95,0.95,0.94,0.94,0.92,1.03,0.72,0.6,0,NaN,
Interfacing polypropylene,nW1,nW1x10,nW,4,Nonwoven,Polypropylene,"Lightweight, contain heat-activated adhesive, black, unknown biocompatibility",1,None,1.56,488,35,8,1.05,1.06,1.04,1.04,1,0.94,0.91,0.87,0.76,0.53,0.34,0.24,0.26,0,0,NaN,
H300,nW2,nW2,nWH,4,Nonwoven (Halyard),spunbond meltblown spunbond polypropylene,"Recycled Halyard sterilization wrapping after autoclave sterilization, 1-ply of 2-ply sheet",1,None,,50,37,78,0.59,0.52,0.4,0.32,0.24,0.15,0.1,0.08,0.06,0.03,0.01,0,0.01,0,0,NaN,
H400,nW3,nW3,nWH,4,Nonwoven (Halyard),spunbond meltblown spunbond polypropylene,"Recycled Halyard sterilization wrapping after autoclave sterilization, 1-ply of 2-ply sheet",1,None,,57,29,70,0.86,0.77,0.59,0.48,0.37,0.24,0.18,0.16,0.13,0.09,0.06,0.06,0,0.17,0.28,0.36,
H400,nW3,nW3,nWH,4,Nonwoven (Halyard),spunbond meltblown spunbond polypropylene,"Recycled Halyard sterilization wrapping after autoclave sterilization, 1-ply of 2-ply sheet",1,None,,57,31.5,80,0.73,0.64,0.48,0.38,0.29,0.18,0.14,0.11,0.08,0.05,0.03,0.01,0.02,0,0,0,
H400,nW3,nW3,nWH,4,Nonwoven (Halyard),spunbond meltblown spunbond polypropylene,"Recycled Halyard sterilization wrapping after autoclave sterilization, 1-ply of 2-ply sheet",1,None,,57,33,56,0.85,0.77,0.64,0.54,0.42,0.31,0.24,0.21,0.16,0.11,0.06,0.03,0,0,0,NaN,
H400,nW3,nW3,nWH,4,Nonwoven (Halyard),spunbond meltblown spunbond polypropylene,"Recycled Halyard sterilization wrapping after autoclave sterilization, 1-ply of 2-ply sheet",1,None,0.4,57,33,65,0.83,0.77,0.64,0.54,0.4,0.3,0.24,0.19,0.12,0.04,0.02,0.02,0.02,0,0,0,16%
H400,nW3,nW3 HSx10,nWH,4,Nonwoven (Halyard),spunbond meltblown spunbond polypropylene,"Recycled Halyard sterilization wrapping after autoclave sterilization, 1-ply of 2-ply sheet",1,Heat x 10,,57,28,85,0.56,0.49,0.4,0.33,0.26,0.19,0.15,0.12,0.09,0.06,0.04,0.02,0.02,0.03,0,0,
H400,nW3,nW3 WDx10,nWH,4,Nonwoven (Halyard),spunbond meltblown spunbond polypropylene,"Recycled Halyard sterilization wrapping after autoclave sterilization, 1-ply of 2-ply sheet",1,Launder,,57,31,48,0.77,0.72,0.63,0.57,0.48,0.4,0.32,0.28,0.22,0.16,0.1,0.03,0.04,0,0,0,
H400,nW3,nW3 WDx10,nWH,4,Nonwoven (Halyard),spunbond meltblown spunbond polypropylene,"Recycled Halyard sterilization wrapping after autoclave sterilization, 1-ply of 2-ply sheet",1,Launder,,57,31,50,0.82,0.75,0.66,0.59,0.51,0.4,0.32,0.28,0.22,0.15,0.07,0.04,0.05,0,0,0,
H400,nW3,nW3 HS ,nWH,4,Nonwoven (Halyard),spunbond meltblown spunbond polypropylene,"Recycled Halyard sterilization wrapping after autoclave sterilization, 1-ply of 2-ply sheet",1,Heat,,57,28,86,0.91,0.82,0.61,0.47,0.33,0.2,0.15,0.13,0.09,0.06,0.03,0.02,0,NaN,0,NaN,
H400,nW3,nW3 HS ,nWH,4,Nonwoven (Halyard),spunbond meltblown spunbond polypropylene,"Recycled Halyard sterilization wrapping after autoclave sterilization, 1-ply of 2-ply sheet",1,Heat,,57,28,82,0.72,0.65,0.51,0.41,0.3,0.21,0.16,0.13,0.1,0.07,0.04,0.03,0.01,0,0,0,
H400,nW3,nW3 IPA,nWH,4,Nonwoven (Halyard),spunbond meltblown spunbond polypropylene,"Recycled Halyard sterilization wrapping after autoclave sterilization, 1-ply of 2-ply sheet",1,IPA,,57,34,35,0.94,0.9,0.82,0.74,0.64,0.53,0.44,0.38,0.31,0.22,0.14,0.06,0.03,0,0,0,
H400,nW3,nW3 IPA,nWH,4,Nonwoven (Halyard),spunbond meltblown spunbond polypropylene,"Recycled Halyard sterilization wrapping after autoclave sterilization, 1-ply of 2-ply sheet",1,IPA,0.44,64,38,43,1.03,1.01,0.91,0.82,0.68,0.51,0.42,0.34,0.2,0.08,0.03,0.01,0,0.12,0,NaN,
H400,nW3,nW3 SW,nWH,4,Nonwoven (Halyard),spunbond meltblown spunbond polypropylene,"Recycled Halyard sterilization wrapping after autoclave sterilization, 1-ply of 2-ply sheet",1,Soap + washed,,57,41,37,0.97,0.91,0.78,0.68,0.56,0.42,0.33,0.28,0.22,0.14,0.08,0.05,0.06,0,0,0,
H400,nW3,nW3 SW,nWH,4,Nonwoven (Halyard),spunbond meltblown spunbond polypropylene,"Recycled Halyard sterilization wrapping after autoclave sterilization, 1-ply of 2-ply sheet",1,Soap + washed,,57,42,38,0.95,0.88,0.76,0.66,0.54,0.41,0.32,0.27,0.21,0.13,0.06,0.03,0.02,0,0,0,
H400,nW3,nW3 WD,nWH,4,Nonwoven (Halyard),spunbond meltblown spunbond polypropylene,"Recycled Halyard sterilization wrapping after autoclave sterilization, 1-ply of 2-ply sheet",1,Soap + washed,,57,37,34,0.94,0.9,0.82,0.73,0.65,0.51,0.41,0.36,0.28,0.2,0.11,0.05,0.02,0,0,0,
H400,nW3,nW3x2,nWH,4,Nonwoven (Halyard),spunbond meltblown spunbond polypropylene,"Recycled Halyard sterilization wrapping after autoclave sterilization, 1-ply of 2-ply sheet",2,None,,118,54,111,0.33,0.24,0.13,0.07,0.04,0.02,0.01,0.01,0,0,0,0,0,0,0,0,
H400,nW3,nW3x2,nWH,4,Nonwoven (Halyard),spunbond meltblown spunbond polypropylene,"Recycled Halyard sterilization wrapping after autoclave sterilization, 1-ply of 2-ply sheet",2,None,,118,55,130,0.27,0.19,0.1,0.05,0.03,0.01,0.01,0,0,0,0,0,0,0,NaN,0,
H600,nW4,nW4,nWH,4,Nonwoven (Halyard),spunbond meltblown spunbond polypropylene,"Recycled Halyard sterilization wrapping after autoclave sterilization, 1-ply of 2-ply sheet",1,None,,82,34,83,0.68,0.6,0.45,0.34,0.24,0.15,0.11,0.09,0.06,0.03,0.02,0.01,0,0,0,0,
H600,nW4,nW4,nWH,4,Nonwoven (Halyard),spunbond meltblown spunbond polypropylene,"Recycled Halyard sterilization wrapping after autoclave sterilization, 1-ply of 2-ply sheet",1,None,,82,38,56,1.24,1.07,0.81,0.63,0.46,0.29,0.2,0.16,0.12,0.07,0.04,0.02,0,0,0,NaN,
H600,nW4,nW4,nWH,4,Nonwoven (Halyard),spunbond meltblown spunbond polypropylene,"Recycled Halyard sterilization wrapping after autoclave sterilization, 1-ply of 2-ply sheet",1,None,,82,38,70,0.67,0.59,0.46,0.36,0.27,0.16,0.12,0.1,0.07,0.04,0.02,0.01,0,0,0,NaN,
H600,nW4,nW4,nWH,4,Nonwoven (Halyard),spunbond meltblown spunbond polypropylene,"Recycled Halyard sterilization wrapping after autoclave sterilization, 1-ply of 2-ply sheet",1,None,0.53,82,39,80,0.66,0.58,0.44,0.34,0.24,0.16,0.11,0.08,0.05,0.02,0.01,0,0,0,0,0,
H600,nW4,nW4 HSx10,nWH,4,Nonwoven (Halyard),spunbond meltblown spunbond polypropylene,"Recycled Halyard sterilization wrapping after autoclave sterilization, 1-ply of 2-ply sheet",1,Heat x 10,,82,38,77,0.49,0.42,0.33,0.26,0.2,0.13,0.09,0.08,0.05,0.03,0.01,0.01,0,0,0,0,
H600,nW4,nW4 WDx10,nWH,4,Nonwoven (Halyard),spunbond meltblown spunbond polypropylene,"Recycled Halyard sterilization wrapping after autoclave sterilization, 1-ply of 2-ply sheet",1,Launder,,82,42,34,0.88,0.82,0.73,0.65,0.56,0.46,0.36,0.31,0.24,0.15,0.08,0.03,0,0,0,0,
H600,nW4,nW4 HS,nWH,4,Nonwoven (Halyard),spunbond meltblown spunbond polypropylene,"Recycled Halyard sterilization wrapping after autoclave sterilization, 1-ply of 2-ply sheet",1,Heat,,82,42,63,0.98,0.86,0.61,0.44,0.3,0.18,0.13,0.1,0.07,0.04,0.01,0.01,0,0,NaN,0,
H600,nW4,nW4 IPA,nWH,4,Nonwoven (Halyard),spunbond meltblown spunbond polypropylene,"Recycled Halyard sterilization wrapping after autoclave sterilization, 1-ply of 2-ply sheet",1,IPA,0.56,83,,#DIV/0!,1.07,0.88,0.57,0.36,0.23,0.14,0.1,0.06,0.03,0.01,0.01,0.01,0,0,0,NaN,
H600,nW4,nW4 SW,nWH,4,Nonwoven (Halyard),spunbond meltblown spunbond polypropylene,"Recycled Halyard sterilization wrapping after autoclave sterilization, 1-ply of 2-ply sheet",1,Soap + washed,,82,40,33,0.99,0.93,0.84,0.74,0.62,0.5,0.4,0.35,0.27,0.18,0.11,0.06,0.07,0,0,0,
H600,nW4,nW4 SW,nWH,4,Nonwoven (Halyard),spunbond meltblown spunbond polypropylene,"Recycled Halyard sterilization wrapping after autoclave sterilization, 1-ply of 2-ply sheet",1,Soap + washed,,82,34,33,0.95,0.91,0.83,0.77,0.71,0.55,0.48,0.42,0.33,0.24,0.15,0.06,0.05,0,0,0,
H600,nW4,nW4 WD,nWH,4,Nonwoven (Halyard),spunbond meltblown spunbond polypropylene,"Recycled Halyard sterilization wrapping after autoclave sterilization, 1-ply of 2-ply sheet",1,Soap + washed,,82,29,41,0.97,0.94,0.83,0.75,0.65,0.52,0.43,0.38,0.3,0.21,0.12,0.07,0.03,0,0,0,
H600,nW4,nW4x2,nWH,4,Nonwoven (Halyard),spunbond meltblown spunbond polypropylene,"Recycled Halyard sterilization wrapping after autoclave sterilization, 1-ply of 2-ply sheet",2,None,,164,76,73,0.37,0.28,0.15,0.09,0.05,0.02,0.01,0.01,0,0,0,0,0,0,0,0,
H600,nW4,nW4x2,nWH,4,Nonwoven (Halyard),spunbond meltblown spunbond polypropylene,"Recycled Halyard sterilization wrapping after autoclave sterilization, 1-ply of 2-ply sheet",2,None,,164,81,93,0.29,0.21,0.11,0.06,0.03,0.01,0.01,0,0,0,0,0,0,0,0,0,
Dried baby wipe,nW5,nW5,nW,4,Nonwoven,Spunlace polypropylene,"Huggies Simply Clean, dried",1,None,,67,5,74,0.97,0.96,0.92,0.89,0.85,0.78,0.75,0.72,0.69,0.65,0.58,0.53,0.46,0.41,0,0,
Dried baby wipe,nW5,nW5,nW,4,Nonwoven,Spunlace polypropylene,"Huggies Simply Clean, dried",1,None,0.41,51,5,63,0.98,0.97,0.94,0.92,0.87,0.81,0.78,0.76,0.73,0.67,0.62,0.5,0.38,0.17,0,0,
Dried baby wipe,nW5,nW5 WDx10,nW,4,Nonwoven,Spunlace polypropylene,"Huggies Simply Clean, dried",1,Launder,,51,6,67,0.92,0.9,0.87,0.85,0.81,0.76,0.74,0.73,0.67,0.62,0.57,0.51,0.43,0,0,0,
Dried baby wipe,nW5,nW5 HS,nW,4,Nonwoven,Spunlace polypropylene,"Huggies Simply Clean, dried",1,Heat,0.45,57,5,60,0.98,0.96,0.94,0.91,0.87,0.83,0.79,0.79,0.74,0.71,0.64,0.56,0.48,0.33,0.2,0,
Dried baby wipe,nW5,nW5 IPA,nW,4,Nonwoven,Spunlace polypropylene,"Huggies Simply Clean, dried",1,IPA,0.29,64,7,40,0.99,0.98,0.97,0.94,0.92,0.87,0.84,0.81,0.76,0.69,0.6,0.5,0.42,0.4,0.2,0,
Dried baby wipe,nW5,nW5 SW,nW,4,Nonwoven,Spunlace polypropylene,"Huggies Simply Clean, dried",1,Soap + washed,0.31,85,8,62,1.1,1.04,0.96,0.87,0.82,0.72,0.68,0.66,0.61,0.52,0.32,0.21,0.15,0.07,0,0,
Dried baby wipe,nW5,nW5 SW,nW,4,Nonwoven,Spunlace polypropylene,"Huggies Simply Clean, dried",1,Soap + washed,0.31,85,8,52,0.99,0.96,0.94,0.91,0.87,0.79,0.78,0.74,0.66,0.5,0.37,0.24,0.13,0.24,0,0,
Dried baby wipe,nW5,nW5x2,nW,4,Nonwoven,Spunlace polypropylene,"Huggies Simply Clean, dried",2,None,1.15,122,13,61,0.92,0.89,0.83,0.79,0.72,0.62,0.56,0.52,0.45,0.38,0.29,0.2,0.11,0.09,0,0,
Dried baby wipe,nW5,nW5 HS,nW,4,Nonwoven,Spunlace polypropylene,"Huggies Simply Clean, dried",1,Heat,,57,5,78,0.93,0.9,0.83,0.82,0.79,0.74,0.72,0.68,0.68,0.65,0.59,0.46,0.31,NaN,NaN,NaN,
Dried baby wipe,nW5,nW5 HS,nW,4,Nonwoven,Spunlace polypropylene,"Huggies Simply Clean, dried",1,Heat,,57,4.5,30,1,1.01,1.01,1.01,1,0.97,0.94,0.91,0.87,0.8,0.76,0.59,0.43,NaN,NaN,NaN,
Dried baby wipe,nW5,nW5 HS,nW,4,Nonwoven,Spunlace polypropylene,"Huggies Simply Clean, dried",1,Heat,,57,5,41,0.99,0.99,0.98,0.97,0.95,0.91,0.87,0.85,0.82,0.73,0.71,0.59,0.45,NaN,NaN,NaN,
Commercial washroom towel,nW6,nW6,nW,4,Nonwoven,Cellulose,"Cellulose, coarse Kimberly Clark commercial washroom towels",2,None,,118,64,18,0.96,0.92,0.83,0.76,0.66,0.54,0.44,0.39,0.32,0.2,0.11,0.03,0.03,0,0,NaN,736%
Paper towel,nW7,nW7,nW,4,Nonwoven,Cellulose,"Cellulose, Bounty Plus 2-ply",1,None,,53,11,41,0.95,0.93,0.88,0.84,0.8,0.75,0.7,0.67,0.64,0.57,0.52,0.46,0.33,0.19,0,0,
Microfiber,nW8,nW8x5,nW,4,Nonwoven,Microfiber,Generic microfiber cloth,5,None,,1111,38,13,1,0.98,0.93,0.89,0.84,0.72,0.69,0.66,0.62,0.55,0.48,0.34,0.3,0.16,0.29,0,
Surgical mask,ASTM2,ASTM2,ML,5,Multilayer,"Polypropylene, wet-laid cellulose","ASTM Level 2 Primaguard surgical mask, latex free",1,None,,68,20,383,0.04,0.02,0.01,0.01,0,0,0,0,0,0,0,0,0,0,0,NaN,
Surgical mask,ASTM2,ASTM2,ML,5,Multilayer,"Polypropylene, wet-laid cellulose","ASTM Level 2 Primaguard surgical mask, latex free",1,None,0.34,68,21,386,0.04,0.02,0.01,0,0,0,0,0,0,0,0,0,0,0,0,0,
Surgical mask,ASTM2,ASTM2 old,ML,5,Multilayer,"Polypropylene, wet-laid cellulose","ASTM Level 2 Primaguard surgical mask, latex free, old",1,Old,,68,27,49,1.04,1.01,0.88,0.79,0.67,0.5,0.41,0.35,0.27,0.17,0.09,0.04,0.02,0.01,0,0,
"N95, 3M 1860",N95,N95,ML,5,Multilayer,"Polypropylene, polyester","Surgical N95 mask, water resistant ",1,None,,335,41,#NUM!,0,0,0,0,0,0,0,0,0,0,0,0,0,0,NaN,NaN,
"N95, 3M 1860",N95,N95 IPA,ML,5,Multilayer,"Polypropylene, polyester","Surgical N95 mask, water resistant ",1,IPA,,335,45,92,0.33,0.26,0.17,0.12,0.08,0.04,0.03,0.02,0.02,0.01,0,0,0,0,0,NaN,
"N95, 3M 1860",N95,N95 IPA,ML,5,Multilayer,"Polypropylene, polyester","Surgical N95 mask, water resistant ",1,IPA,,335,46,87,0.36,0.28,0.18,0.13,0.09,0.05,0.03,0.03,0.02,0.01,0.01,0,0,0,0,NaN,
"N95, 3M 1860",N95,N95 IPA,ML,5,Multilayer,"Polypropylene, polyester","Surgical N95 mask, water resistant ",1,IPA,,335,47,85,0.37,0.28,0.19,0.13,0.09,0.05,0.03,0.03,0.02,0.01,0,0.01,0.01,0,0,NaN,
"N95, 3M 1860",N95,N95 IPA,ML,5,Multilayer,"Polypropylene, polyester","Surgical N95 mask, water resistant ",1,IPA,,335,46,89,0.37,0.29,0.19,0.14,0.09,0.05,0.03,0.03,0.02,0.01,0,0,0,0,0,NaN,
"N95, 3M 1860",N95,N95 HSx12,ML,5,Multilayer,"Polypropylene, polyester","Surgical N95 mask, water resistant ",12,Heat,,335,53,#NUM!,0,0,0,0,0,0,0,0,0,0,0,0,0,0,0,0,
Non-medical mask,NMM,NMM,ML,5,Multilayer,,Greenlife non-medical mask from London Drugs,-,None,0.45,71,25,70,0.99,0.93,0.78,0.67,0.54,0.37,0.29,0.24,0.17,0.1,0.05,0.02,0.01,0,0,0,49%
Silk + Polyester,W16+W11,W16+W11,ML,5,Multilayer,,,2,None,,205,54,9,1.07,1.05,0.99,0.96,0.9,0.76,0.71,0.67,0.62,0.55,0.5,0.41,0.38,0.38,0.56,0,
Combo B,B,Combo B,ML,5,Multilayer,,"Polyester satin + H400x2 + Cotton blend, dense, salmon",3,None,,408,80,69,0.23,0.17,0.1,0.06,0.04,0.02,0.01,0.01,0,0,0,0,0,0,0,NaN,
Combo C,C,Combo C,ML,5,Multilayer,,Quilting cotton + Dried baby wipe + Quilting cotton,3,None,,262,17,34,0.97,0.95,0.89,0.85,0.78,0.69,0.64,0.61,0.56,0.47,0.39,0.27,0.18,0.18,0,0,
Combo E,E,Combo E,ML,5,Multilayer,,K4+nW5+nW5+nW5+K4,5,None,,841,29,41,0.75,0.71,0.64,0.58,0.53,0.43,0.38,0.35,0.3,0.23,0.16,0.08,0.07,NaN,NaN,NaN,

File: data/fm.csv
SimpleName,BasicCode,SampleCode,CaseCode,StructureCode,StructureNo,Structure,Material,Description,Layers,Treatment,Thickness,Weight,PressureDrop,Quality,Filt1,Filt2,Filt3,Filt4,Filt5,Filt6,Filt7,Filt8,Filt9,Filt10,Filt11,Filt12,Filt13,Filt14,Filt15,Filt16,Wetting__MassChange_
"Gauze",W1,W1x16,W1x16,W,1,Woven,"Cotton-based","Medical gauze",16,None,4,609,4,56,0.95,0.94,0.93,0.91,0.86,0.85,0.84,0.84,0.8,0.75,0.7,0.67,0.68,0.58,NaN,0,
"Batik cotton",W2,W2,W2,W,1,Woven,"Cotton-based","Lightweight, fine-gauge, plain weave, light green",1,None,0.3,123,60,8,0.99,0.97,0.93,0.89,0.83,0.75,0.7,0.66,0.6,0.55,0.47,0.39,0.33,0.18,0,0,
"Downproof cotton",W3,W3,W3,W,1,Woven,"Cotton-based","Lightweight, fine-gauge plain weave, downproof ticking, white",1,None,NaN,144,169,6,1.01,0.96,0.85,0.74,0.64,0.51,0.44,0.41,0.38,0.33,0.32,0.3,0.36,0.43,0,NaN,
"Flannel",W4,W4,W4,W,1,Woven,"Cotton-based","Cotton, medium weight, woven brushed, grey",1,None,NaN,NaN,27,19.8381756549986,0.8987,0.8833,0.8563,0.8417,0.808,0.7617,0.708,0.6543,0.5853,0.5027,0.3773,0.3347,0.1977,0.0833,0,0,
"Flannel",W4,W4,W4 IPAx1,W,1,Woven,"Cotton-based","Cotton, medium weight, woven brushed, grey",1,IPA,NaN,NaN,26.6667,22.8508834925305,0.816,0.7947,0.767,0.749,0.7303,0.673,0.6363,0.5953,0.5437,0.4467,0.374,0.227,0.219,0.0417,0,0,
"Flannel",W4,W4x3,W4x3,W,1,Woven,"Cotton-based","Cotton, medium weight, woven brushed, grey",3,None,NaN,453,33,22,0.89,0.88,0.82,0.78,0.72,0.63,0.58,0.55,0.49,0.41,0.31,0.22,0.11,0,0,0,
"Quilting cotton",W5,W5,W5,W,1,Woven,"Cotton-based","Lightweight, plain weave, green",1,None,0.26,105,5,9,1.01,1.02,1.01,1.02,1.01,1,0.98,0.98,0.96,0.92,0.91,0.84,0.86,0.29,0,0,143%
"Quilting cotton",W5,W5,W5 WDx10,W,1,Woven,"Cotton-based","Lightweight, plain weave, green",1,Laundered,NaN,105,10,20,0.99,0.99,0.97,0.96,0.94,0.91,0.87,0.86,0.82,0.76,0.64,0.57,0.39,0.35,0,0,
"Cotton, 600TC",W6,W6,W6,W,1,Woven,"Cotton-based","Medium weight, plain weave, white",1,None,0.25,121,35,12,1.01,1,0.97,0.94,0.9,0.82,0.76,0.72,0.66,0.57,0.47,0.37,0.34,0.2,0.4,0,
"Spandex cotton, thick",W7,W7,W7,W,1,Woven,"Cotton spandex","Cotton and spandex blend, medium weight, plain weave, black",1,None,NaN,140,65,10,1,0.98,0.93,0.87,0.81,0.7,0.64,0.6,0.54,0.46,0.39,0.36,0.35,0.28,0,0,
"Spandex cotton, thin",W8,W8,W8,W,1,Woven,"Cotton spandex","Cotton and spandex blend, lightweight, plain weave, plaid",1,None,0.27,144,64,10,1.02,1.02,0.96,0.91,0.84,0.71,0.64,0.59,0.51,0.41,0.33,0.25,0.23,0.16,0.09,0,
"Polyester satin",W9,W9,W9,W,1,Woven,"Polyester","Lightweight, fine-gauge, satin weave, purple",1,None,0.23,86,10,14,1,1.01,1,0.98,0.97,0.94,0.91,0.89,0.87,0.79,0.72,0.69,0.48,0.57,0,0,101%
"Polyester satin",W9,W9,W9 WDx10,W,1,Woven,"Polyester","Lightweight, fine-gauge, satin weave, purple",1,Laundered,NaN,86,5,26,0.98,0.97,0.95,0.94,0.92,0.91,0.9,0.89,0.88,0.83,0.8,0.73,0.51,0.69,0.5,0,
"Polyester peel ply",W10,W10,W10,W,1,Woven,"Polyester","Unknown biocompatibility",1,None,0.07,65,64,0,1.01,1.01,1.01,1.02,1.04,1.01,0.99,1,1,0.97,0.97,0.83,0.76,1.19,0.29,0.4,48%
"Polyester crepe",W11,W11,W11,W,1,Woven,"Polyester","Lightweight, fine-gauge, plain weave, smooth, beige",1,None,NaN,130,46.5,6.76797300730538,1.01,1.005,0.98,0.965,0.925,0.84,0.81,0.78,0.73,0.665,0.605,0.555,0.475,0.48,NaN,NaN,
"Polycotton",W12,W12,W12,W,1,Woven,"Polyester","Polyester and cotton blend, medium weight, plain weave, yellow",1,None,NaN,112,29,9,0.98,0.98,0.96,0.94,0.92,0.87,0.83,0.81,0.78,0.74,0.68,0.59,0.6,0.61,0.22,NaN,132%
"Polycotton",W12,W12,W12 WDx10,W,1,Woven,"Polyester","Polyester and cotton blend, medium weight, plain weave, yellow",1,Laundered,NaN,112,24,12,0.98,0.97,0.95,0.93,0.9,0.85,0.82,0.8,0.75,0.68,0.65,0.52,0.34,0.22,0,0,
"Spandex PC",W13,W13,W13,W,1,Woven,"Polyester","Polyester, cotton and spandex blend, medium weight, fine-gauge, plain weave, light blue",1,None,0.23,125,57.5,11.3726342157681,0.97,0.96,0.905,0.875,0.815,0.71,0.64,0.595,0.52,0.415,0.335,0.2,0.13,0.04,0,0,
"Wool blend",W14,W14,W14,W,1,Woven,"Wool","Medium weight, woven brushed, blue",1,None,2.2,417,3,22,0.99,0.99,0.98,0.97,0.96,0.94,0.94,0.93,0.94,0.93,0.9,0.81,0.78,0.75,0.85,0.83,
"Melton wool",W15,W15,W15,W,1,Woven,"Wool","Medium weight, twill weave, brown",1,None,NaN,440,20,24,0.9,0.9,0.87,0.85,0.8,0.74,0.7,0.67,0.62,0.54,0.45,0.33,0.23,0.12,0.67,NaN,
"Melton wool",W15,W15,W15 WDx10,W,1,Woven,"Wool","Medium weight, twill weave, brown",1,Laundered,NaN,440,25,18,0.88,0.87,0.85,0.84,0.8,0.74,0.71,0.7,0.63,0.58,0.47,0.4,0.26,0.09,0,0,
"Silk",W16,W16,W16,W,1,Woven,"Silk","Natural silk, lightweight, plain weave, white",1,None,0.18,76,8,13.1700644572283,1,1.0033,0.9967,0.99,0.99,0.9633,0.9367,0.93,0.9,0.8667,0.7967,0.7433,0.6167,0.5733,0,NaN,214%
"Silk",W16,W16,W16 WDx10,W,1,Woven,"Silk","Natural silk, lightweight, plain weave, white",1,Laundered,NaN,76,7,30,0.97,0.96,0.94,0.93,0.9,0.88,0.86,0.83,0.81,0.77,0.72,0.73,0.6,0.16,0,0,
"Chiffon",W17,W17x6,W17x6,W,1,Woven,"Polyester","Polyester, very lightweight, plain weave",6,None,NaN,486,3,24,0.98,0.97,0.96,0.96,0.95,0.94,0.93,0.94,0.93,0.95,0.97,0.92,0.89,0.69,0,0,
"Kona",W18,W18,W18,W,1,Woven,"Kona cotton","Popular cotton, Model K001-840, Duckling, Broadcloth",1,None,NaN,154,43,11,0.9413,0.9168,0.8819,0.8584,0.8215,0.7339,0.6784,0.6636,0.6125,0.5692,0.4813,0.4,NaN,NaN,NaN,NaN,
"Kona",W18,W18x2,W18x2,W,1,Woven,"Kona cotton","Popular cotton, Model K001-840, Duckling, Broadcloth",2,None,NaN,308,102,11,0.8839,0.8261,0.7515,0.6919,0.6458,0.4869,0.4228,0.372,0.314,0.2064,0.1032,0.1695,0,0,0,NaN,
"Kona",W18,W18x3,W18x3,W,1,Woven,"Kona cotton","Popular cotton, Model K001-840, Duckling, Broadcloth",3,None,NaN,462,132,10,0.8659,0.8182,0.7534,0.6845,0.627,0.47,0.3825,0.3311,0.2687,0.1435,0.0881,0.1754,0,0,0,0,
"Kona",W18,W18x4,W18x4,W,1,Woven,"Kona cotton","Popular cotton, Model K001-840, Duckling, Broadcloth",4,None,NaN,616,183,10,0.8368,0.7906,0.7168,0.6373,0.5535,0.3873,0.2929,0.2359,0.1634,0.0716,0.0459,0,0,0,0,0,
"Kona",W18,W18x5,W18x5,W,1,Woven,"Kona cotton","Popular cotton, Model K001-840, Duckling, Broadcloth",5,None,NaN,770,260,10,0.7317,0.66,0.5564,0.4644,0.3792,0.2271,0.1582,0.1204,0.0681,0.0221,0.0123,0.0909,0,0,0,NaN,
"Single knit jersey, cream",K1,K1,K1,K,2,Knit,"Cotton","Lightweight jersey, single knit, cream",1,None,0.54,203,8,21,0.96,0.95,0.93,0.93,0.91,0.89,0.89,0.88,0.85,0.83,0.8,0.73,0.72,0.46,0.44,0,
"Single knit jersey, cream",K1,K1x2,K1x2,K,2,Knit,"Cotton","Lightweight jersey, single knit, cream",2,None,NaN,407,29,16,0.99,0.98,0.94,0.92,0.88,0.79,0.75,0.73,0.63,0.46,0.31,0.21,0.17,0.06,NaN,NaN,
"Single knit jersey, cream",K1,K1x4,K1x4,K,2,Knit,"Cotton","Lightweight jersey, single knit, cream",4,None,NaN,814,66,18,0.91,0.9,0.83,0.79,0.71,0.56,0.5,0.46,0.31,0.13,0.03,0.01,0.01,0,0,0,
"Single knit jersey, grey ",K2,K2,K2,K,2,Knit,"Cotton","Cotton, lightweight, jersey, single knit, grey",1,None,0.6,183,25,21,0.98,0.97,0.92,0.96,0.88,0.77,0.7,0.69,0.6,0.4,0.22,0.12,0.08,0.08,0,NaN,
"Ribbed knit cotton",K3,K3,K3,K,2,Knit,"Cotton","Medium weight, ribbed knit, red",1,None,0.9,222,17,29.5604012324292,0.9,0.9,0.865,0.835,0.795,0.73,0.69,0.665,0.605,0.545,0.46,0.37,0.27,0.22,NaN,0,
"Double knit jersey, yellow",K4,K4,K4,K,2,Knit,"Cotton","Lightweight, jersey, interlock knit, yellow",1,None,NaN,182,5,50.978449925758,0.92,0.905,0.885,0.87,0.845,0.815,0.81,0.8,0.775,0.72,0.64,0.645,0.535,NaN,NaN,NaN,258%
"Double knit jersey, yellow",K4,K4x4,K4x4,K,2,Knit,"Cotton","Lightweight, jersey, interlock knit, yellow",4,None,NaN,728,5,57,0.96,0.94,0.92,0.89,0.86,0.82,0.8,0.8,0.75,0.69,0.63,0.72,0.43,NaN,NaN,NaN,
"Double knit jersey, yellow",K4,K4x6,K4x6,K,2,Knit,"Cotton","Lightweight, jersey, interlock knit, yellow",6,None,NaN,1092,36,60,0.56,0.52,0.42,0.35,0.28,0.19,0.16,0.14,0.12,0.09,0.05,0.04,0.02,0.05,0,NaN,
"Fine gauge, single knit jersey, beige",K5,K5,K5,K,2,Knit,"Cotton blend","Cotton blend, lightweight, fine-gauge jersey, single knit, beige",1,None,0.6,212,34,25,0.94,0.92,0.86,0.81,0.72,0.63,0.58,0.53,0.42,0.25,0.14,0.08,0.05,0,0,0,
"Single loopback knit cotton",K6,K6,K6,K,2,Knit,"Cotton blend","Cotton blend, medium weight, single loopback knit, brown",1,None,0.82,270,26,21,0.94,0.93,0.89,0.85,0.79,0.72,0.69,0.65,0.58,0.51,0.42,0.34,0.26,0.12,0.2,NaN,
"Double knit jersey, salmon",K7,K7,K7,K,2,Knit,"Cotton blend","Cotton blend, lightweight, jersey, interlock knit, salmon",1,None,0.56,204,11,63,1.04,0.98,0.92,0.86,0.76,0.64,0.6,0.57,0.5,0.37,0.24,0.15,0.14,0,0.5,0,
"Double knit jersey, salmon",K7,K7,K7 WDx10,K,2,Knit,"Cotton blend","Cotton blend, lightweight, jersey, interlock knit, salmon",1,Laundered,NaN,204,11,31,0.96,0.93,0.9,0.88,0.84,0.8,0.76,0.76,0.71,0.66,0.57,0.55,0.45,0.35,0.4,0,
"Double knit jersey, salmon",K7,K7x3,K7x3,K,2,Knit,"Cotton blend","Cotton blend, lightweight, jersey, interlock knit, salmon",3,None,NaN,611,31,42,0.82,0.79,0.69,0.62,0.52,0.39,0.35,0.33,0.27,0.22,0.18,0.12,0.08,0,0,NaN,
"Fine-gauge, single knit jersey, 5% lycra",K8,K8,K8,K,2,Knit,"Cotton blend","Cotton with 5% lycra, lightweight, fine-gauge jersey, single knit, white",1,None,0.7,254,44,20,0.93,0.92,0.87,0.82,0.74,0.65,0.6,0.56,0.42,0.24,0.11,0.06,0.02,0.1,0,0,
"Fine-gauge, single knit jersey, 5% lycra",K8,K8,K8 WDx10,K,2,Knit,"Cotton blend","Cotton with 5% lycra, lightweight, fine-gauge jersey, single knit, white",1,Laundered,NaN,254,21,15,0.95,0.94,0.92,0.89,0.87,0.82,0.79,0.77,0.73,0.64,0.58,0.44,0.27,0.67,0,0,
"Single knit jersey, 5% lycra",K9,K9,K9,K,2,Knit,"Cotton blend","Cotton with 5% lycra, lightweight, jersey, single knit, black",1,None,0.59,215,27,17,0.97,0.96,0.92,0.88,0.84,0.77,0.72,0.69,0.63,0.55,0.45,0.32,0.2,0.13,0.18,NaN,
"Spandex polyester",K10,K10,K10,K,2,Knit,"Spandex blend","95% polyester with 5% spandex , medium weight, interlock knit, black",1,None,0.75,230,8,23,1,0.99,0.97,0.95,0.93,0.89,0.87,0.85,0.83,0.8,0.76,0.69,0.62,0.59,0.82,1.75,232%
"Spandex polyester",K10,K10,K10 WDx10,K,2,Knit,"Spandex blend","95% polyester with 5% spandex , medium weight, interlock knit, black",1,Laundered,NaN,230,7,37,0.95,0.93,0.9,0.89,0.86,0.83,0.8,0.8,0.77,0.73,0.68,0.56,0.59,0.42,0,0,
"Nylon",K11,K11,K11,K,2,Knit,"Nylon-spandex blend","95% nylon with 5% spandex, lightweight, single knit, red",1,None,0.4,161,5,15,0.98,0.98,0.97,0.96,0.95,0.94,0.93,0.93,0.93,0.92,0.9,0.87,0.81,0.91,0.4,0,68%
"Nylon",K11,K11,K11 WDx10,K,2,Knit,"Nylon-spandex blend","95% nylon with 5% spandex, lightweight, single knit, red",1,Laundered,NaN,161,6,21,0.98,0.97,0.95,0.95,0.93,0.91,0.91,0.88,0.88,0.87,0.85,0.77,0.81,0.55,NaN,0,
"Nylon",K11,K11x3,K11x3,K,2,Knit,"Nylon-spandex blend","95% nylon with 5% spandex, lightweight, single knit, red",3,None,1.28,497,15,2,0.97,0.98,0.98,0.98,0.99,0.96,0.97,0.98,0.97,0.99,0.99,1.04,0.89,0.79,0.57,0,
"Velour",CP1,CP1,CP1,CP,3,Cut pile,"Velour","Cotton, polyester, and spandex blend, medium weight, knit short cut pile, sky blue",1,None,NaN,242,8,31,0.92,0.91,0.89,0.89,0.86,0.83,0.82,0.8,0.78,0.75,0.7,0.59,0.54,0.42,0,0,
"Velour",CP1,CP1,CP1 WDx10,CP,3,Cut pile,"Velour","Cotton, polyester, and spandex blend, medium weight, knit short cut pile, sky blue",1,Laundered,NaN,242,13,22,0.91,0.91,0.89,0.88,0.86,0.82,0.8,0.78,0.75,0.69,0.67,0.51,0.44,0.18,0,0,
"Velour",CP1,CP1x4,CP1x4,CP,3,Cut pile,"Velour","Cotton, polyester, and spandex blend, medium weight, knit short cut pile, sky blue",4,None,5.37,966,40,27.3406186789268,0.72,0.72,0.665,0.63,0.56,0.47,0.42,0.39,0.335,0.26,0.185,0.11,0.1,0,0,0,
"Fleece",CP2,CP2,CP2,CP,3,Cut pile,"Polyester","Polyester, medium weight, knit cut pile brushed, navy",1,None,1.6,276,25,29,0.92,0.9,0.85,0.8,0.75,0.64,0.58,0.54,0.48,0.41,0.3,0.22,0.15,0.07,0,NaN,
"Fleece",CP2,CP2,CP2 WDx10,CP,3,Cut pile,"Polyester","Polyester, medium weight, knit cut pile brushed, navy",1,Laundered,NaN,276,16,26,0.94,0.93,0.9,0.88,0.83,0.78,0.74,0.71,0.67,0.6,0.5,0.36,0.32,0.18,0,NaN,
"Velvet",CP3,CP3x2,CP3x2,CP,3,Cut pile,"Polyester","Polyester, lightweight, woven short cut pile, black",2,None,NaN,448,6,31,0.96,0.95,0.94,0.93,0.92,0.89,0.85,0.85,0.83,0.8,0.77,0.65,0.56,0.38,0,0,
"Velvet",CP3,CP3,CP3,CP,3,Cut pile,"Polyester","Polyester, lightweight, woven short cut pile, black",1,None,0.7,224,2,25,0.98,0.98,0.98,0.98,0.98,0.96,0.95,0.96,0.95,0.93,0.9,0.86,0.87,1.06,0.83,0.42,
"Corduroy",CP4,CP4,CP4,CP,3,Cut pile,"Polyester","Polyester, medium weight, knit cut pile, black",1,None,1.4,331,9,36,0.93,0.93,0.91,0.9,0.86,0.8,0.78,0.76,0.73,0.67,0.6,0.5,0.42,0.37,0.44,0,
"Interfacing polypropylene",nW1,nW1,nW1,nW,4,Nonwoven,"Polypropylene","Lightweight, contain heat-activated adhesive, black, unknown biocompatibility",1,None,NaN,49,3,22,1,1,0.99,0.99,0.98,0.95,0.95,0.95,0.94,0.94,0.92,1.03,0.72,0.6,0,NaN,
"Interfacing polypropylene",nW1,nW1x10,nW1x10,nW,4,Nonwoven,"Polypropylene","Lightweight, contain heat-activated adhesive, black, unknown biocompatibility",1,None,1.56,488,35,8,1.05,1.06,1.04,1.04,1,0.94,0.91,0.87,0.76,0.53,0.34,0.24,0.26,0,0,NaN,
"H300",nW2,nW2,nW2,nWH,4,Nonwoven (Halyard),"spunbond meltblown spunbond polypropylene","Recycled Halyard sterilization wrapping after autoclave sterilization, 1-ply of 2-ply sheet",1,None,NaN,50,37,78,0.59,0.52,0.4,0.32,0.24,0.15,0.1,0.08,0.06,0.03,0.01,0,0.01,0,0,NaN,
"H400",nW3,nW3,nW3,nWH,4,Nonwoven (Halyard),"spunbond meltblown spunbond polypropylene","Recycled Halyard sterilization wrapping after autoclave sterilization, 1-ply of 2-ply sheet",1,None,NaN,57,31.625,66.3919130117741,0.8175,0.7375,0.5875,0.485,0.37,0.2575,0.2,0.1675,0.1225,0.0725,0.0425,0.03,0.01,0.0425,0.07,NaN,
"H400",nW3,nW3,nW3 HSx10,nWH,4,Nonwoven (Halyard),"spunbond meltblown spunbond polypropylene","Recycled Halyard sterilization wrapping after autoclave sterilization, 1-ply of 2-ply sheet",1,Heat treated,NaN,57,28,85,0.56,0.49,0.4,0.33,0.26,0.19,0.15,0.12,0.09,0.06,0.04,0.02,0.02,0.03,0,0,
"H400",nW3,nW3,nW3 WDx10,nWH,4,Nonwoven (Halyard),"spunbond meltblown spunbond polypropylene","Recycled Halyard sterilization wrapping after autoclave sterilization, 1-ply of 2-ply sheet",1,Laundered,NaN,57,31,48.8428300848315,0.795,0.735,0.645,0.58,0.495,0.4,0.32,0.28,0.22,0.155,0.085,0.035,0.045,0,0,0,
"H400",nW3,nW3,nW3 HS,nWH,4,Nonwoven (Halyard),"spunbond meltblown spunbond polypropylene","Recycled Halyard sterilization wrapping after autoclave sterilization, 1-ply of 2-ply sheet",1,Heat treated,NaN,57,28,84.0670852636284,0.815,0.735,0.56,0.44,0.315,0.205,0.155,0.13,0.095,0.065,0.035,0.025,0.005,NaN,0,NaN,
"H400",nW3,nW3,nW3 IPA,nWH,4,Nonwoven (Halyard),"spunbond meltblown spunbond polypropylene","Recycled Halyard sterilization wrapping after autoclave sterilization, 1-ply of 2-ply sheet",1,IPA,NaN,60.5,36,37.9581037173253,0.985,0.955,0.865,0.78,0.66,0.52,0.43,0.36,0.255,0.15,0.085,0.035,0.015,0.06,0,NaN,
"H400",nW3,nW3,nW3 SW,nWH,4,Nonwoven (Halyard),"spunbond meltblown spunbond polypropylene","Recycled Halyard sterilization wrapping after autoclave sterilization, 1-ply of 2-ply sheet",1,Washed with soap,NaN,57,41.5,37.0389699001078,0.96,0.895,0.77,0.67,0.55,0.415,0.325,0.275,0.215,0.135,0.07,0.04,0.04,0,0,0,
"H400",nW3,nW3,nW3 WD,nWH,4,Nonwoven (Halyard),"spunbond meltblown spunbond polypropylene","Recycled Halyard sterilization wrapping after autoclave sterilization, 1-ply of 2-ply sheet",1,Laundered,NaN,57,37,34,0.94,0.9,0.82,0.73,0.65,0.51,0.41,0.36,0.28,0.2,0.11,0.05,0.02,0,0,0,
"H400",nW3,nW3x2,nW3x2,nWH,4,Nonwoven (Halyard),"spunbond meltblown spunbond polypropylene","Recycled Halyard sterilization wrapping after autoclave sterilization, 1-ply of 2-ply sheet",2,None,NaN,118,54.5,111,0.3,0.215,0.115,0.06,0.035,0.015,0.01,0.005,0,0,0,0,0,0,NaN,0,
"H600",nW4,nW4,nW4,nWH,4,Nonwoven (Halyard),"spunbond meltblown spunbond polypropylene","Recycled Halyard sterilization wrapping after autoclave sterilization, 1-ply of 2-ply sheet",1,None,NaN,82,37.25,69.5373735690155,0.8125,0.71,0.54,0.4175,0.3025,0.19,0.135,0.1075,0.075,0.04,0.0225,0.01,0,0,0,NaN,
"H600",nW4,nW4,nW4 HSx10,nWH,4,Nonwoven (Halyard),"spunbond meltblown spunbond polypropylene","Recycled Halyard sterilization wrapping after autoclave sterilization, 1-ply of 2-ply sheet",1,Heat treated,NaN,82,38,77,0.49,0.42,0.33,0.26,0.2,0.13,0.09,0.08,0.05,0.03,0.01,0.01,0,0,0,0,
"H600",nW4,nW4,nW4 WDx10,nWH,4,Nonwoven (Halyard),"spunbond meltblown spunbond polypropylene","Recycled Halyard sterilization wrapping after autoclave sterilization, 1-ply of 2-ply sheet",1,Laundered,NaN,82,42,34,0.88,0.82,0.73,0.65,0.56,0.46,0.36,0.31,0.24,0.15,0.08,0.03,0,0,0,0,
"H600",nW4,nW4,nW4 HS,nWH,4,Nonwoven (Halyard),"spunbond meltblown spunbond polypropylene","Recycled Halyard sterilization wrapping after autoclave sterilization, 1-ply of 2-ply sheet",1,Heat treated,NaN,82,42,63,0.98,0.86,0.61,0.44,0.3,0.18,0.13,0.1,0.07,0.04,0.01,0.01,0,0,NaN,0,
"H600",nW4,nW4,nW4 IPA,nWH,4,Nonwoven (Halyard),"spunbond meltblown spunbond polypropylene","Recycled Halyard sterilization wrapping after autoclave sterilization, 1-ply of 2-ply sheet",1,IPA,0.56,83,40,34,1.07,0.88,0.57,0.36,0.23,0.14,0.1,0.06,0.03,0.01,0.01,0.01,0,0,0,NaN,
"H600",nW4,nW4,nW4 SW,nWH,4,Nonwoven (Halyard),"spunbond meltblown spunbond polypropylene","Recycled Halyard sterilization wrapping after autoclave sterilization, 1-ply of 2-ply sheet",1,Washed with soap,NaN,82,37,32.5398055223226,0.97,0.92,0.835,0.755,0.665,0.525,0.44,0.385,0.3,0.21,0.13,0.06,0.06,0,0,0,
"H600",nW4,nW4,nW4 WD,nWH,4,Nonwoven (Halyard),"spunbond meltblown spunbond polypropylene","Recycled Halyard sterilization wrapping after autoclave sterilization, 1-ply of 2-ply sheet",1,Laundered,NaN,82,29,41,0.97,0.94,0.83,0.75,0.65,0.52,0.43,0.38,0.3,0.21,0.12,0.07,0.03,0,0,0,
"H600",nW4,nW4x2,nW4x2,nWH,4,Nonwoven (Halyard),"spunbond meltblown spunbond polypropylene","Recycled Halyard sterilization wrapping after autoclave sterilization, 1-ply of 2-ply sheet",2,None,NaN,164,78.5,73,0.33,0.245,0.13,0.075,0.04,0.015,0.01,0.005,0,0,0,0,0,0,0,0,
"Dried baby wipe",nW5,nW5,nW5,nW,4,Nonwoven,"Spunlace polypropylene","Huggies Simply Clean, dried",1,None,NaN,59,5,68.4980617893552,0.975,0.965,0.93,0.905,0.86,0.795,0.765,0.74,0.71,0.66,0.6,0.515,0.42,0.29,0,0,
"Dried baby wipe",nW5,nW5,nW5 WDx10,nW,4,Nonwoven,"Spunlace polypropylene","Huggies Simply Clean, dried",1,Laundered,NaN,51,6,67,0.92,0.9,0.87,0.85,0.81,0.76,0.74,0.73,0.67,0.62,0.57,0.51,0.43,0,0,0,
"Dried baby wipe",nW5,nW5,nW5 HS,nW,4,Nonwoven,"Spunlace polypropylene","Huggies Simply Clean, dried",1,Heat treated,0.45,57,4.875,51.624950754615,0.975,0.965,0.94,0.9275,0.9025,0.8625,0.83,0.8075,0.7775,0.7225,0.675,0.55,0.4175,NaN,NaN,NaN,
"Dried baby wipe",nW5,nW5,nW5 IPA,nW,4,Nonwoven,"Spunlace polypropylene","Huggies Simply Clean, dried",1,IPA,0.29,64,7,40,0.99,0.98,0.97,0.94,0.92,0.87,0.84,0.81,0.76,0.69,0.6,0.5,0.42,0.4,0.2,0,
"Dried baby wipe",nW5,nW5,nW5 SW,nW,4,Nonwoven,"Spunlace polypropylene","Huggies Simply Clean, dried",1,Washed with soap,0.31,85,8,56.7662850111807,1.045,1,0.95,0.89,0.845,0.755,0.73,0.7,0.635,0.51,0.345,0.225,0.14,0.155,0,0,
"Dried baby wipe",nW5,nW5x2,nW5x2,nW,4,Nonwoven,"Spunlace polypropylene","Huggies Simply Clean, dried",2,None,1.15,122,13,61,0.92,0.89,0.83,0.79,0.72,0.62,0.56,0.52,0.45,0.38,0.29,0.2,0.11,0.09,0,0,
"Commercial washroom towel",nW6,nW6x2,nW6,nW,4,Nonwoven,"Cellulose","Cellulose, coarse Kimberly Clark commercial washroom towels",2,None,NaN,118,64,18,0.96,0.92,0.83,0.76,0.66,0.54,0.44,0.39,0.32,0.2,0.11,0.03,0.03,0,0,NaN,736%
"Paper towel",nW7,nW7,nW7,nW,4,Nonwoven,"Cellulose","Cellulose, Bounty Plus 2-ply",1,None,NaN,53,11,41,0.95,0.93,0.88,0.84,0.8,0.75,0.7,0.67,0.64,0.57,0.52,0.46,0.33,0.19,0,0,
"Microfiber",nW8,nW8x5,nW8x5,nW,4,Nonwoven,"Microfiber","Generic microfiber cloth",5,None,NaN,1111,38,13,1,0.98,0.93,0.89,0.84,0.72,0.69,0.66,0.62,0.55,0.48,0.34,0.3,0.16,0.29,0,
"Smartfab, 63 GSM",nW9,nW9,nW9,nW,4,Nonwoven,"Spunbond polypropylene","Model 1U67482470",1,None,NaN,NaN,3.2,31.6084943765493,0.9494,0.9528,0.955,0.9548,0.9548,0.934,0.9318,0.913,0.9038,0.8628,0.849,0.7982,0.734,NaN,NaN,NaN,
"Smartfab, 63 GSM",nW9,nW9x2,nW9x2,nW,4,Nonwoven,"Spunbond polypropylene","Model 1U67482470",2,None,NaN,NaN,10.7143,43.0788182581291,0.8479,0.833,0.8089,0.7873,0.771,0.7193,0.7001,0.6691,0.6303,0.5821,0.5029,0.3571,0.3421,0.2557,0.0414,0,
"Smartfab, 63 GSM",nW9,nW9x3,nW9x3,nW,4,Nonwoven,"Spunbond polypropylene","Model 1U67482470",3,None,NaN,NaN,14.7273,38.9954741684874,0.8047,0.7872,0.7632,0.7419,0.7192,0.663,0.6395,0.6031,0.5631,0.5009,0.3863,0.3134,0.2539,NaN,NaN,NaN,
"Smartfab, 63 GSM",nW9,nW9x4,nW9x4,nW,4,Nonwoven,"Spunbond polypropylene","Model 1U67482470",4,None,NaN,NaN,19.5556,44.5070363469162,0.7348,0.7031,0.6646,0.6317,0.5963,0.5327,0.497,0.4542,0.4188,0.3704,0.2717,0.2083,0.1997,0.0933,0.1111,0.1111,
"Smartfab, 63 GSM",nW9,nW9x5,nW9x5,nW,4,Nonwoven,"Spunbond polypropylene","Model 1U67482470",5,None,NaN,315,25.3333,20.6074654986733,0.8533,0.83,0.8233,0.8067,0.78,0.7133,0.6867,0.6533,0.5933,0.49,0.2933,0.1567,0,0,0,0,
"SmartFab, Double Thick",nW9,nW9,nW9 IPA,nW,4,Nonwoven,"Spunlace polpropylene","",1,IPA,NaN,NaN,4,16.348054691763,0.9757,0.9603,0.9443,0.933,0.9273,0.9103,0.917,0.9163,0.9367,0.951,1.015,1.0237,1.075,0.5,0.3333,0,
"SmartFab, Double Thick",nW9,nW9,nW9 WD,nW,4,Nonwoven,"Spunlace polpropylene","",1,Washed,NaN,NaN,4,45.5303941978221,0.9455,0.95,0.942,0.9315,0.9265,0.895,0.8715,0.8405,0.8335,0.7915,0.745,0.617,0.514,0.1665,0.5,0,
"SmartFab, Double Thick",nW9,nW9,nW9 WDIPA,nW,4,Nonwoven,"Spunlace polpropylene","",1,WashedIPA,NaN,NaN,4.3333,-29.1621394352587,0.9907,1.0043,1.0173,1.0287,1.0303,1.0427,1.0427,1.0847,1.1347,1.1767,1.258,1.3263,1.0803,1.0417,0.3333,0,
"SmartFab, Double Thick",nW9,nW9x2,nW9 IPAx2,nW,4,Nonwoven,"Spunlace polpropylene","",2,IPA,NaN,NaN,10.6,5.59674208347309,0.982,0.9856,0.9878,0.9848,0.9826,0.9712,0.9658,0.947,0.9424,0.901,0.865,0.8316,0.8114,0.5334,0,0,
"SmartFab, Double Thick",nW9,nW9x2,nW9 WDx2,nW,4,Nonwoven,"Spunlace polpropylene","",2,Washed,NaN,NaN,8.5,52.8725877220408,0.8675,0.867,0.846,0.8315,0.814,0.755,0.723,0.683,0.638,0.568,0.514,0.323,0.3335,0.375,0,0,
"SmartFab, Double Thick",nW9,nW9x2,nW9 WDIPAx2,nW,4,Nonwoven,"Spunlace polpropylene","",2,WashedIPA,NaN,NaN,9.3333,8.81737892565654,0.9663,0.9647,0.9543,0.9517,0.9447,0.9223,0.9193,0.9203,0.921,0.9373,0.9527,0.7653,0.6237,0.4103,0,0,
"SmartFab, Double Thick",nW9,nW9x3,nW9 IPAx3,nW,4,Nonwoven,"Spunlace polpropylene","",3,IPA,NaN,NaN,16.1667,17.5231633017553,0.9482,0.9435,0.9275,0.9123,0.8963,0.8537,0.8188,0.7955,0.7533,0.717,0.655,0.6213,0.5622,0.45,0,0,
"SmartFab, Double Thick",nW9,nW9x3,nW9 WDx3,nW,4,Nonwoven,"Spunlace polpropylene","",3,Washed,NaN,NaN,13.3333,31.3571677310423,0.8587,0.8533,0.8307,0.812,0.792,0.74,0.7217,0.6993,0.6583,0.602,0.5227,0.4853,0.3313,0,0.1667,0,
"SmartFab, Double Thick",nW9,nW9x3,nW9 WDIPAx3,nW,4,Nonwoven,"Spunlace polpropylene","",3,WashedIPA,NaN,NaN,13.3333,10.444681161716,0.9607,0.9777,0.9767,0.9747,0.9637,0.946,0.9147,0.8973,0.87,0.8377,0.8007,0.6807,0.6543,0.1943,0,0,
"SmartFab, Double Thick",nW9,nW9x4,nW9 IPAx4,nW,4,Nonwoven,"Spunlace polpropylene","",4,IPA,NaN,NaN,19,15.0219984630902,0.914,0.9108,0.9032,0.8902,0.8817,0.8485,0.8057,0.7942,0.7517,0.723,0.65,0.513,0.3937,0.3612,0.0555,0,
"SmartFab, Double Thick",nW9,nW9x4,nW9 WDx4,nW,4,Nonwoven,"Spunlace polpropylene","",4,Washed,NaN,NaN,18.3333,34.1890330719735,0.798,0.7697,0.7163,0.702,0.6947,0.6317,0.6083,0.5743,0.5343,0.5117,0.474,0.3887,0.4023,0.1667,0,0,
"SmartFab, Double Thick",nW9,nW9x4,nW9 WDIPAx4,nW,4,Nonwoven,"Spunlace polpropylene","",4,WashedIPA,NaN,NaN,17,13.2217572387526,0.916,0.9097,0.901,0.895,0.894,0.8647,0.8543,0.833,0.7987,0.7307,0.634,0.6803,0.4933,0.0667,0.1667,0,
"SmartFab, Double Thick",nW9,nW9x5,nW9 WDx5,nW,4,Nonwoven,"Spunlace polpropylene","",5,Washed,NaN,NaN,20,22,0.738,0.709,0.665,0.64,0.618,0.545,0.487,0.458,0.431,0.356,0.277,0.158,0.25,0,1,0,
"SmartFab, Double Thick",nW9,nW9x5,nW9 WDIPAx5,nW,4,Nonwoven,"Spunlace polpropylene","",5,WashedIPA,NaN,NaN,20,6,0.911,0.906,0.892,0.891,0.882,0.853,0.823,0.812,0.759,0.765,0.619,0.476,0.278,0.143,0,0,
"White SmartFab, Double Thick",nW9,nW9x1,nW9 IPAx1,nW,4,Nonwoven,"Spunlace polpropylene","Model _",1,IPA,NaN,NaN,5.5,67.334419296871,0.92,0.871,0.8285,0.806,0.789,0.746,0.7435,0.7105,0.6905,0.654,0.694,0.629,0.548,1.8335,0,0,
"White SmartFab, Double Thick",nW9,nW9x1,nW9x1,nW,4,Nonwoven,"Spunlace polpropylene","Model _",1,None,NaN,NaN,5.5,74.5866227654318,0.881,0.881,0.8655,0.849,0.819,0.7725,0.7375,0.6895,0.6635,0.6055,0.5595,0.4595,0.325,0.25,0,0,
"Advancheck SMS",nW10,nW10,nW10 IPA,nW,4,Nonwoven,"Spunbond-meltdown-spunbond polypropylene","",1,IPA,NaN,NaN,21.25,27.6652550542331,0.915,0.8975,0.8635,0.8343,0.8035,0.7383,0.6738,0.6115,0.5555,0.4735,0.411,0.2905,0.2093,0.0775,0,0,
"Advancheck SMS",nW10,nW10,nW10,nW,4,Nonwoven,"Spunbond-meltdown-spunbond polypropylene","",1,None,NaN,NaN,22.25,35.8879863468661,0.8988,0.8803,0.842,0.8038,0.7668,0.6813,0.597,0.5283,0.45,0.3688,0.276,0.1998,0.0658,0,0,0,
"Advancheck SMS",nW10,nW10,nW10 WD,nW,4,Nonwoven,"Spunbond-meltdown-spunbond polypropylene","",1,Washed,NaN,NaN,19.25,56.2257307119085,0.793,0.7478,0.6863,0.641,0.6003,0.5203,0.4433,0.3898,0.3388,0.2673,0.1808,0.0795,0.0665,0.2918,0.25,0,
"Advancheck SMS",nW10,nW10,nW10 WDIPA,nW,4,Nonwoven,"Spunbond-meltdown-spunbond polypropylene","",1,WashedIPA,NaN,NaN,19.25,36.0596197866768,0.9223,0.8905,0.8413,0.8045,0.7673,0.6873,0.6198,0.5588,0.4995,0.421,0.3525,0.2843,0.1088,0,0.25,0,
"Advancheck SMS",nW10,nW10x2,nW10 IPAx2,nW,4,Nonwoven,"Spunbond-meltdown-spunbond polypropylene","",2,IPA,NaN,NaN,44.25,27.1858373783695,0.8335,0.779,0.7138,0.663,0.5898,0.4973,0.4265,0.3578,0.3003,0.2343,0.1818,0.1533,0.0913,0.125,0.0833,0,
"Advancheck SMS",nW10,nW10x2,nW10x2,nW,4,Nonwoven,"Spunbond-meltdown-spunbond polypropylene","",2,None,NaN,NaN,43.75,46.7217005221153,0.699,0.6315,0.5538,0.4903,0.4103,0.3108,0.2428,0.1878,0.1295,0.08,0.0463,0.0158,0,0,0,0,
"Advancheck SMS",nW10,nW10x2,nW10 WDx2,nW,4,Nonwoven,"Spunbond-meltdown-spunbond polypropylene","",2,Washed,NaN,NaN,47.25,50.1543670410052,0.5825,0.5058,0.429,0.3705,0.3088,0.2335,0.1685,0.1308,0.0935,0.0583,0.0305,0.0158,0.0105,0,0,0.25,
"Advancheck SMS",nW10,nW10x2,nW10 WDIPAx2,nW,4,Nonwoven,"Spunbond-meltdown-spunbond polypropylene","",2,WashedIPA,NaN,NaN,45.75,29.2350644142177,0.8203,0.757,0.6788,0.6253,0.57,0.4685,0.391,0.3228,0.2625,0.196,0.1398,0.11,0.0653,0.25,0.25,0.25,
"White Filti",nW11,nW11,nW11 IPAx1,nW,4,Nonwoven,"Polypropylene/Nanofiber/Polyester composite","White Filti",1,IPA,NaN,NaN,53.7143,38.5203800408028,0.2194,0.1929,0.1734,0.1649,0.1564,0.144,0.1386,0.1324,0.1263,0.1179,0.1083,0.0849,0.0713,0.2253,0,0,
"White Filti",nW11,nW11,nW11,nW,4,Nonwoven,"Polypropylene/Nanofiber/Polyester composite","White Filti",1,None,0.75,NaN,39.5385,77.7666193936149,0.1848,0.1461,0.1145,0.1004,0.0892,0.0681,0.0581,0.0517,0.0462,0.0377,0.0289,0.0255,0.008,0.0321,0,0,
"White Filti",nW11,nW11,nW11 WD,nW,4,Nonwoven,"Polypropylene/Nanofiber/Polyester composite","White Filti",1,Washed,NaN,NaN,34,32.4743373340065,0.766,0.715,0.6418,0.5918,0.5498,0.4668,0.4173,0.383,0.3315,0.2765,0.2408,0.1918,0.2568,0.2083,0,0,
"White Filti",nW11,nW11,nW11 WDIPA,nW,4,Nonwoven,"Polypropylene/Nanofiber/Polyester composite","White Filti",1,WashedIPA,NaN,NaN,35.75,21.5997311300811,0.8488,0.8028,0.747,0.706,0.6708,0.595,0.5495,0.5093,0.462,0.4175,0.3665,0.3123,0.2525,0.1458,0.0833,0,
"White Filti",nW11,nW11x2,nW11 IPAx2,nW,4,Nonwoven,"Polypropylene/Nanofiber/Polyester composite","White Filti",2,IPA,NaN,NaN,114.1429,18.895215074985,0.1534,0.148,0.1413,0.1381,0.1334,0.1246,0.123,0.1184,0.1157,0.1026,0.0833,0.0791,0.0471,0.1429,0,0,
"White Filti",nW11,nW11x2,nW11x2,nW,4,Nonwoven,"Polypropylene/Nanofiber/Polyester composite","White Filti",2,None,1.68,NaN,91.6923,38.8404057245262,0.1273,0.1057,0.0835,0.0718,0.0619,0.0467,0.0388,0.0339,0.0284,0.0231,0.0177,0.0142,0.0055,0.0192,0,0,
"White Filti",nW11,nW11x2,nW11 WDx2,nW,4,Nonwoven,"Polypropylene/Nanofiber/Polyester composite","White Filti",2,Washed,NaN,NaN,62.25,30.583276675288,0.621,0.5505,0.4668,0.4088,0.3645,0.281,0.2283,0.1948,0.149,0.1098,0.0753,0.0405,0.0418,0.1,0,0,
"White Filti",nW11,nW11x2,nW11 WDIPAx2,nW,4,Nonwoven,"Polypropylene/Nanofiber/Polyester composite","White Filti",2,WashedIPA,NaN,NaN,65.5,20.6543448096741,0.758,0.6875,0.6065,0.5468,0.4943,0.4025,0.3473,0.3058,0.2585,0.2043,0.1773,0.0963,0.1048,0.0148,0,0,
"White Filti",nW11,nW11x3,nW11x3,nW,4,Nonwoven,"Polypropylene/Nanofiber/Polyester composite","White Filti",3,None,2.35,NaN,71.4444,60.0517247838607,0.1868,0.1346,0.091,0.0709,0.0557,0.035,0.0253,0.0191,0.0137,0.0088,0.0053,0.0052,0,0,0,0,
"Surgical mask",ASTM2,ASTM2,ASTM2,ML,5,Multilayer,"Polypropylene, wet-laid cellulose","ASTM Level 2 Primaguard surgical mask, latex free",1,None,NaN,68,20.5,383,0.04,0.02,0.01,0.005,0,0,0,0,0,0,0,0,0,0,0,NaN,
"Surgical mask",ASTM2,ASTM2,ASTM2 old,ML,5,Multilayer,"Polypropylene, wet-laid cellulose","ASTM Level 2 Primaguard surgical mask, latex free, old",1,Old,NaN,68,27,49,1.04,1.01,0.88,0.79,0.67,0.5,0.41,0.35,0.27,0.17,0.09,0.04,0.02,0.01,0,0,
"N95, 3M 1860",N95,N95,N95,ML,5,Multilayer,"Polypropylene, polyester","Surgical N95 mask, water resistant ",1,None,NaN,335,41,NaN,0,0,0,0,0,0,0,0,0,0,0,0,0,0,NaN,NaN,
"N95, 3M 1860",N95,N95,N95 IPA,ML,5,Multilayer,"Polypropylene, polyester","Surgical N95 mask, water resistant ",1,IPA,NaN,335,46,85.0439783788727,0.3575,0.2775,0.1825,0.13,0.0875,0.0475,0.03,0.0275,0.02,0.01,0.0025,0.0025,0.0025,0,0,NaN,
"N95, 3M 1860",N95,N95,N95 HSx12,ML,5,Multilayer,"Polypropylene, polyester","Surgical N95 mask, water resistant ",1,Heat treated,NaN,335,53,NaN,0,0,0,0,0,0,0,0,0,0,0,0,0,0,0,0,
"Non-medical mask",NMM,NMM,NMM,ML,5,Multilayer,"","Greenlife non-medical mask from London Drugs",NaN,None,0.45,71,25,70,0.99,0.93,0.78,0.67,0.54,0.37,0.29,0.24,0.17,0.1,0.05,0.02,0.01,0,0,0,49%
"Silk + Polyester",W16+W11,W16+W11,W16+W11,ML,5,Multilayer,"","W16+W11",2,None,NaN,205,54,9,1.07,1.05,0.99,0.96,0.9,0.76,0.71,0.67,0.62,0.55,0.5,0.41,0.38,0.38,0.56,0,
"Polyester satin + H400x2 + Cotton, salmon",Combo B,Combo B,Combo B,ML,5,Multilayer,"","Polyester satin + H400x2 + Cotton blend, dense, salmon",3,None,NaN,408,80,69,0.23,0.17,0.1,0.06,0.04,0.02,0.01,0.01,0,0,0,0,0,0,0,NaN,
"Quilting cotton + Dried baby wipe + Quilting cotton",Combo C,Combo C,Combo C,ML,5,Multilayer,"","Quilting cotton + Dried baby wipe + Quilting cotton",3,None,NaN,262,17,34,0.97,0.95,0.89,0.85,0.78,0.69,0.64,0.61,0.56,0.47,0.39,0.27,0.18,0.18,0,0,
"White Filti & Flannel",Combo D,Combo D,Combo D,ML,5,Multilayer,"","White Filti + Flannel",1,None,2.3,25.4,85,73.1130364520258,0.0355,0.019,0.0105,0.008,0.0065,0.004,0.0035,0.003,0.002,0.002,0.001,0.0015,0,0,0,0,
"K4x2 + nW5x3",Combo E,Combo E,Combo E,ML,5,Multilayer,"","K4 + nW5 + nW5 + nW5 + K4",5,None,NaN,841,29,41,0.75,0.71,0.64,0.58,0.53,0.43,0.38,0.35,0.3,0.23,0.16,0.08,0.07,NaN,NaN,NaN,
