Repository: tsipkens/fmviz

# Face mask filtration visualization

### (FMVIZ)

Repository supporting the viz available at https://tsipkens.github.io/fmviz/. This viz examines the filtration properties of common materials, using the data from [Rogak et al][rogakfm]. Filtration and pressure drop are two of the most important properties of face masks. A sample starting plot is shown below. In the actual viz, the user can hover over the ciricles to see information on the material. 
In this primary plot, dashed lines correspond to lines of constant quality, which is a quantity denoting a hybrid of good filtration and low pressure drop. The current plot uses using the natural number as a base and pressures in kPa.

File: data/fm-all.csv (part 2 of 2)
Dried baby wipe,nW5,nW5,nW5 HS,nW,4,Nonwoven,Spunlace polypropylene,"Huggies Simply Clean, dried",1,Heat treated,,57,5,78,0.93,0.9,0.83,0.82,0.79,0.74,0.72,0.68,0.68,0.65,0.59,0.46,0.31,NaN,NaN,NaN,
Dried baby wipe,nW5,nW5,nW5 HS,nW,4,Nonwoven,Spunlace polypropylene,"Huggies Simply Clean, dried",1,Heat treated,,57,4.5,30,1,1.01,1.01,1.01,1,0.97,0.94,0.91,0.87,0.8,0.76,0.59,0.43,NaN,NaN,NaN,
Dried baby wipe,nW5,nW5,nW5 HS,nW,4,Nonwoven,Spunlace polypropylene,"Huggies Simply Clean, dried",1,Heat treated,,57,5,41,0.99,0.99,0.98,0.97,0.95,0.91,0.87,0.85,0.82,0.73,0.71,0.59,0.45,NaN,NaN,NaN,
Commercial washroom towel,nW6,nW6x2,nW6,nW,4,Nonwoven,Cellulose,"Cellulose, coarse Kimberly Clark commercial washroom towels",2,None,,118,64,18,0.96,0.92,0.83,0.76,0.66,0.54,0.44,0.39,0.32,0.2,0.11,0.03,0.03,0,0,NaN,736%
"White SmartFab, Double Thick",nW9,nW9x4,nW9x4,nW,4,Nonwoven,Spunlace polpropylene,Model _,4,None,,,22,23,0.712,0.681,0.633,0.598,0.574,0.494,0.441,0.398,0.368,0.311,0.21,0.161,0.05,0,0,0,
"White SmartFab, Double Thick",nW9,nW9x4,nW9x4,nW,4,Nonwoven,Spunlace polpropylene,Model _,4,None,,,19,38,0.6,0.568,0.519,0.486,0.444,0.37,0.329,0.288,0.241,0.201,0.155,0.155,0.087,0,0,0,
"White SmartFab, Double Thick",nW9,nW9x4,nW9x4,nW,4,Nonwoven,Spunlace polpropylene,Model _,4,None,,,20,55,0.467,0.425,0.382,0.335,0.267,0.219,0.169,0.139,0.101,0.055,0,0,0,0,0,0,
Advancheck SMS,nW10,nW10,nW10 IPA,nW,4,Nonwoven,Spunbond-meltdown-spunbond polypropylene,,1,IPA,,,21,10,0.962,0.932,0.867,0.816,0.772,0.67,0.588,0.525,0.456,0.371,0.307,0.168,0.136,0.143,0,0,
Advancheck SMS,nW10,nW10,nW10 IPA,nW,4,Nonwoven,Spunbond-meltdown-spunbond polypropylene,,1,IPA,,,16,8,0.96,0.941,0.907,0.874,0.847,0.786,0.739,0.674,0.617,0.539,0.464,0.488,0.333,0,0,0,
Advancheck SMS,nW10,nW10,nW10 IPA,nW,4,Nonwoven,Spunbond-meltdown-spunbond polypropylene,,1,IPA,,,27,6,0.886,0.889,0.875,0.851,0.822,0.767,0.696,0.623,0.585,0.489,0.447,0.218,0.154,0,0,0,
Advancheck SMS,nW10,nW10,nW10 IPA,nW,4,Nonwoven,Spunbond-meltdown-spunbond polypropylene,,1,IPA,,,21,11,0.852,0.828,0.805,0.796,0.773,0.73,0.672,0.624,0.564,0.495,0.426,0.288,0.214,0.167,0,0,
Advancheck SMS,nW10,nW10,nW10,nW,4,Nonwoven,Spunbond-meltdown-spunbond polypropylene,,1,None,,,20,16,0.848,0.82,0.765,0.719,0.685,0.575,0.511,0.453,0.384,0.293,0.223,0.1,0.113,0,0,0,
Advancheck SMS,nW10,nW10,nW10,nW,4,Nonwoven,Spunbond-meltdown-spunbond polypropylene,,1,None,,,17,5,0.964,0.96,0.947,0.922,0.89,0.833,0.745,0.669,0.59,0.509,0.396,0.232,0.1,0,0,0,
Advancheck SMS,nW10,nW10,nW10,nW,4,Nonwoven,Spunbond-meltdown-spunbond polypropylene,,1,None,,,29,9,0.856,0.846,0.814,0.771,0.733,0.631,0.528,0.444,0.343,0.255,0.17,0.075,0,0,0,0,
Advancheck SMS,nW10,nW10,nW10,nW,4,Nonwoven,Spunbond-meltdown-spunbond polypropylene,,1,None,,,23,10,0.927,0.895,0.842,0.803,0.759,0.686,0.604,0.547,0.483,0.418,0.315,0.392,0.05,0,0,0,
Advancheck SMS,nW10,nW10,nW10 WD,nW,4,Nonwoven,Spunbond-meltdown-spunbond polypropylene,,1,Washed,,,23,33,0.71,0.635,0.534,0.469,0.423,0.321,0.25,0.208,0.166,0.121,0.079,0.04,0.03,0,0,0,
Advancheck SMS,nW10,nW10,nW10 WD,nW,4,Nonwoven,Spunbond-meltdown-spunbond polypropylene,,1,Washed,,,17,25,0.778,0.741,0.689,0.654,0.616,0.539,0.464,0.403,0.362,0.26,0.186,0.118,0.125,0.25,1,0,
Advancheck SMS,nW10,nW10,nW10 WD,nW,4,Nonwoven,Spunbond-meltdown-spunbond polypropylene,,1,Washed,,,19,18,0.829,0.799,0.755,0.715,0.677,0.599,0.521,0.463,0.392,0.312,0.244,0.124,0.111,0.667,0,0,
Advancheck SMS,nW10,nW10,nW10 WD,nW,4,Nonwoven,Spunbond-meltdown-spunbond polypropylene,,1,Washed,,,18,18,0.855,0.816,0.767,0.726,0.685,0.622,0.538,0.485,0.435,0.376,0.214,0.036,0,0.25,0,0,
Advancheck SMS,nW10,nW10,nW10 WDIPA,nW,4,Nonwoven,Spunbond-meltdown-spunbond polypropylene,,1,WashedIPA,,,25,11,0.952,0.908,0.819,0.757,0.698,0.564,0.493,0.418,0.349,0.263,0.187,0.091,0.04,0,1,0,
Advancheck SMS,nW10,nW10,nW10 WDIPA,nW,4,Nonwoven,Spunbond-meltdown-spunbond polypropylene,,1,WashedIPA,,,16,9,0.954,0.934,0.901,0.864,0.831,0.771,0.698,0.648,0.596,0.52,0.481,0.37,0.083,0,0,0,
Advancheck SMS,nW10,nW10,nW10 WDIPA,nW,4,Nonwoven,Spunbond-meltdown-spunbond polypropylene,,1,WashedIPA,,,18,13,0.879,0.85,0.82,0.796,0.769,0.697,0.643,0.58,0.525,0.419,0.333,0.337,0.062,0,0,0,
Advancheck SMS,nW10,nW10,nW10 WDIPA,nW,4,Nonwoven,Spunbond-meltdown-spunbond polypropylene,,1,WashedIPA,,,18,12,0.904,0.87,0.825,0.801,0.771,0.717,0.645,0.589,0.528,0.482,0.409,0.339,0.25,0,0,0,
Advancheck SMS,nW10,nW10x2,nW10 IPAx2,nW,4,Nonwoven,Spunbond-meltdown-spunbond polypropylene,,2,IPA,,,45,12,0.839,0.733,0.651,0.581,0.442,0.341,0.273,0.202,0.135,0.071,0.019,0.035,0,0,0,0,
Advancheck SMS,nW10,nW10x2,nW10 IPAx2,nW,4,Nonwoven,Spunbond-meltdown-spunbond polypropylene,,2,IPA,,,36,10,0.874,0.825,0.753,0.698,0.644,0.537,0.476,0.402,0.332,0.258,0.128,0.164,0.056,0.5,0,0,
Advancheck SMS,nW10,nW10x2,nW10 IPAx2,nW,4,Nonwoven,Spunbond-meltdown-spunbond polypropylene,,2,IPA,,,49,8,0.773,0.751,0.703,0.665,0.612,0.533,0.451,0.395,0.359,0.289,0.346,0.196,0.059,0,0,0,
Advancheck SMS,nW10,nW10x2,nW10 IPAx2,nW,4,Nonwoven,Spunbond-meltdown-spunbond polypropylene,,2,IPA,,,47,7,0.848,0.807,0.748,0.708,0.661,0.578,0.506,0.432,0.375,0.319,0.234,0.218,0.25,0,0.333,0,
Advancheck SMS,nW10,nW10x2,nW10x2,nW,4,Nonwoven,Spunbond-meltdown-spunbond polypropylene,,2,None,,,45,13,0.809,0.739,0.627,0.546,0.479,0.346,0.254,0.198,0.138,0.093,0.059,0.018,0,0,0,0,
Advancheck SMS,nW10,nW10x2,nW10x2,nW,4,Nonwoven,Spunbond-meltdown-spunbond polypropylene,,2,None,,,34,26,0.574,0.508,0.458,0.415,0.332,0.26,0.219,0.172,0.125,0.057,0.07,0,0,0,0,0,
Advancheck SMS,nW10,nW10x2,nW10x2,nW,4,Nonwoven,Spunbond-meltdown-spunbond polypropylene,,2,None,,,49,16,0.647,0.579,0.521,0.46,0.354,0.267,0.214,0.158,0.1,0.061,0.011,0,0,0,0,0,
Advancheck SMS,nW10,nW10x2,nW10x2,nW,4,Nonwoven,Spunbond-meltdown-spunbond polypropylene,,2,None,,,47,13,0.766,0.7,0.609,0.54,0.476,0.37,0.284,0.223,0.155,0.109,0.045,0.045,0,0,0,0,
Advancheck SMS,nW10,nW10x2,nW10 WDx2,nW,4,Nonwoven,Spunbond-meltdown-spunbond polypropylene,,2,Washed,,,47,26,0.522,0.414,0.346,0.289,0.193,0.14,0.105,0.074,0.042,0.02,0.008,0.03,0,0,0,0,
Advancheck SMS,nW10,nW10x2,nW10 WDx2,nW,4,Nonwoven,Spunbond-meltdown-spunbond polypropylene,,2,Washed,,,51,24,0.51,0.437,0.354,0.302,0.254,0.182,0.124,0.096,0.067,0.042,0.02,0,0,0,0,1,
Advancheck SMS,nW10,nW10x2,nW10 WDx2,nW,4,Nonwoven,Spunbond-meltdown-spunbond polypropylene,,2,Washed,,,46,17,0.66,0.601,0.52,0.454,0.402,0.31,0.223,0.178,0.132,0.086,0.048,0.011,0.042,0,0,0,
Advancheck SMS,nW10,nW10x2,nW10 WDx2,nW,4,Nonwoven,Spunbond-meltdown-spunbond polypropylene,,2,Washed,,,45,18,0.638,0.571,0.496,0.437,0.386,0.302,0.222,0.175,0.133,0.085,0.046,0.022,0,0,0,0,
Advancheck SMS,nW10,nW10x2,nW10 WDIPAx2,nW,4,Nonwoven,Spunbond-meltdown-spunbond polypropylene,,2,WashedIPA,,,46,9,0.916,0.848,0.74,0.667,0.6,0.454,0.363,0.29,0.211,0.147,0.093,0.032,0.047,0,0,1,
Advancheck SMS,nW10,nW10x2,nW10 WDIPAx2,nW,4,Nonwoven,Spunbond-meltdown-spunbond polypropylene,,2,WashedIPA,,,48,12,0.778,0.703,0.619,0.557,0.492,0.391,0.316,0.236,0.176,0.104,0.076,0.016,0,0,0,0,
Advancheck SMS,nW10,nW10x2,nW10 WDIPAx2,nW,4,Nonwoven,Spunbond-meltdown-spunbond polypropylene,,2,WashedIPA,,,45,13,0.735,0.673,0.602,0.552,0.508,0.413,0.327,0.259,0.199,0.141,0.068,0,0,0,0,0,
Advancheck SMS,nW10,nW10x2,nW10 WDIPAx2,nW,4,Nonwoven,Spunbond-meltdown-spunbond polypropylene,,2,WashedIPA,,,44,7,0.852,0.804,0.754,0.725,0.68,0.616,0.558,0.506,0.464,0.392,0.322,0.392,0.214,1,1,0,
White Filti,nW11,nW11,nW11 IPAx1,nW,4,Nonwoven,Polypropylene/Nanofiber/Polyester composite,White Filti,1,IPA,,,66,50,0.089,0.061,0.044,0.037,0.032,0.023,0.019,0.018,0.016,0.015,0.011,0.011,0,0.077,0,0,
White Filti,nW11,nW11,nW11 IPAx1,nW,4,Nonwoven,Polypropylene/Nanofiber/Polyester composite,White Filti,1,IPA,,,56,61,0.141,0.082,0.047,0.033,0.023,0.015,0.012,0.009,0.008,0.006,0.008,0.005,0,0,0,0,
White Filti,nW11,nW11,nW11 IPAx1,nW,4,Nonwoven,Polypropylene/Nanofiber/Polyester composite,White Filti,1,IPA,,,9,22,0.899,0.875,0.838,0.821,0.796,0.759,0.737,0.717,0.689,0.647,0.587,0.468,0.345,0.833,0,0,
White Filti,nW11,nW11,nW11 IPAx1,nW,4,Nonwoven,Polypropylene/Nanofiber/Polyester composite,White Filti,1,IPA,,,60,63,0.052,0.037,0.027,0.023,0.019,0.013,0.012,0.011,0.009,0.007,0.004,0.01,0,0,0,0,
White Filti,nW11,nW11,nW11 IPAx1,nW,4,Nonwoven,Polypropylene/Nanofiber/Polyester composite,White Filti,1,IPA,,,63,63,0.055,0.035,0.024,0.02,0.016,0.011,0.01,0.009,0.009,0.005,0.009,0,0,0,0,0,
White Filti,nW11,nW11,nW11 IPAx1,nW,4,Nonwoven,Polypropylene/Nanofiber/Polyester composite,White Filti,1,IPA,,,48,35,0.244,0.217,0.198,0.189,0.179,0.164,0.161,0.147,0.139,0.132,0.126,0.1,0.154,0.667,0,0,
White Filti,nW11,nW11,nW11 IPAx1,nW,4,Nonwoven,Polypropylene/Nanofiber/Polyester composite,White Filti,1,IPA,,,74,47,0.056,0.043,0.036,0.031,0.03,0.023,0.019,0.016,0.014,0.013,0.013,0,0,0,0,0,
White Filti,nW11,nW11,nW11,nW,4,Nonwoven,Polypropylene/Nanofiber/Polyester composite,White Filti,1,None,0.75,6.5,12,58,0.747,0.66,0.553,0.497,0.453,0.356,0.308,0.278,0.247,0.213,0.165,0.121,0.057,0.25,0,0,
White Filti,nW11,nW11,nW11,nW,4,Nonwoven,Polypropylene/Nanofiber/Polyester composite,White Filti,1,None,0.76,7.6,47,102,0.066,0.031,0.014,0.009,0.005,0.003,0.002,0.001,0.001,0,0,0.003,0,0,0,0,
White Filti,nW11,nW11,nW11,nW,4,Nonwoven,Polypropylene/Nanofiber/Polyester composite,White Filti,1,None,0.8,8.7,38,74,0.168,0.111,0.073,0.06,0.051,0.035,0.029,0.026,0.024,0.023,0.018,0.02,0,0,0,0,
White Filti,nW11,nW11,nW11,nW,4,Nonwoven,Polypropylene/Nanofiber/Polyester composite,White Filti,1,None,0.79,7.5,51,107,0.036,0.016,0.007,0.004,0.003,0.002,0.001,0.001,0.001,0,0,0,0,0,0,0,
White Filti,nW11,nW11,nW11,nW,4,Nonwoven,Polypropylene/Nanofiber/Polyester composite,White Filti,1,None,0.76,7.7,44,86,0.073,0.044,0.029,0.023,0.019,0.014,0.011,0.01,0.009,0.007,0.005,0.003,0,0,0,0,
White Filti,nW11,nW11,nW11,nW,4,Nonwoven,Polypropylene/Nanofiber/Polyester composite,White Filti,1,None,,,11,57,0.272,0.198,0.133,0.103,0.081,0.047,0.032,0.022,0.017,0.009,0.003,0.008,0,0,0,0,
White Filti,nW11,nW11,nW11,nW,4,Nonwoven,Polypropylene/Nanofiber/Polyester composite,White Filti,1,None,,,54,70,0.057,0.037,0.026,0.022,0.019,0.013,0.01,0.009,0.009,0.008,0.004,0.003,0,0,0,0,
White Filti,nW11,nW11,nW11,nW,4,Nonwoven,Polypropylene/Nanofiber/Polyester composite,White Filti,1,None,,,48,94,0.06,0.031,0.016,0.011,0.008,0.004,0.003,0.003,0.002,0.002,0,0,0,0,0,0,
White Filti,nW11,nW11,nW11,nW,4,Nonwoven,Polypropylene/Nanofiber/Polyester composite,White Filti,1,None,,,12,76,0.633,0.544,0.448,0.4,0.354,0.272,0.229,0.202,0.168,0.127,0.095,0.071,0.047,0,0,0,
White Filti,nW11,nW11,nW11,nW,4,Nonwoven,Polypropylene/Nanofiber/Polyester composite,White Filti,1,None,,,55,86,0.029,0.017,0.012,0.009,0.008,0.005,0.004,0.004,0.003,0.004,0.001,0,0,0,0,0,
White Filti,nW11,nW11,nW11,nW,4,Nonwoven,Polypropylene/Nanofiber/Polyester composite,White Filti,1,None,,,50,100,0.026,0.014,0.009,0.007,0.006,0.005,0.003,0.004,0.003,0.003,0.002,0,0,0,0,0,
White Filti,nW11,nW11,nW11,nW,4,Nonwoven,Polypropylene/Nanofiber/Polyester composite,White Filti,1,None,,,34,57,0.204,0.174,0.152,0.145,0.139,0.119,0.115,0.105,0.111,0.087,0.075,0.103,0,0.167,0,0,
White Filti,nW11,nW11,nW11,nW,4,Nonwoven,Polypropylene/Nanofiber/Polyester composite,White Filti,1,None,,,58,73,0.032,0.022,0.017,0.015,0.014,0.01,0.008,0.007,0.006,0.007,0.008,0,0,0,0,0,
White Filti,nW11,nW11,nW11 WD,nW,4,Nonwoven,Polypropylene/Nanofiber/Polyester composite,White Filti,1,Washed,,,14,35,0.785,0.735,0.662,0.612,0.577,0.481,0.424,0.392,0.351,0.316,0.241,0.185,0.289,0,0,0,
White Filti,nW11,nW11,nW11 WD,nW,4,Nonwoven,Polypropylene/Nanofiber/Polyester composite,White Filti,1,Washed,,,65,13,0.662,0.581,0.489,0.435,0.386,0.3,0.261,0.232,0.2,0.196,0.165,0.28,0.222,0,0,0,
White Filti,nW11,nW11,nW11 WD,nW,4,Nonwoven,Polypropylene/Nanofiber/Polyester composite,White Filti,1,Washed,,,19,17,0.84,0.81,0.759,0.729,0.703,0.635,0.582,0.559,0.509,0.437,0.445,0.227,0.391,0.5,0,0,
White Filti,nW11,nW11,nW11 WD,nW,4,Nonwoven,Polypropylene/Nanofiber/Polyester composite,White Filti,1,Washed,,,38,14,0.777,0.734,0.657,0.591,0.533,0.451,0.402,0.349,0.266,0.157,0.112,0.075,0.125,0.333,0,0,
White Filti,nW11,nW11,nW11 WDIPA,nW,4,Nonwoven,Polypropylene/Nanofiber/Polyester composite,White Filti,1,WashedIPA,,,17,7,0.951,0.934,0.906,0.884,0.859,0.789,0.763,0.73,0.69,0.619,0.591,0.496,0.433,0.333,0,0,
White Filti,nW11,nW11,nW11 WDIPA,nW,4,Nonwoven,Polypropylene/Nanofiber/Polyester composite,White Filti,1,WashedIPA,,,65,9,0.774,0.69,0.6,0.543,0.493,0.404,0.37,0.331,0.29,0.243,0.224,0.25,0.1,0,0,0,
White Filti,nW11,nW11,nW11 WDIPA,nW,4,Nonwoven,Polypropylene/Nanofiber/Polyester composite,White Filti,1,WashedIPA,,,20,16,0.842,0.805,0.76,0.726,0.709,0.631,0.577,0.547,0.486,0.46,0.386,0.386,0.227,0.25,0.333,0,
White Filti,nW11,nW11,nW11 WDIPA,nW,4,Nonwoven,Polypropylene/Nanofiber/Polyester composite,White Filti,1,WashedIPA,,,41,10,0.828,0.782,0.722,0.671,0.622,0.556,0.488,0.429,0.382,0.348,0.265,0.117,0.25,0,0,0,
White Filti,nW11,nW11x2,nW11 IPAx2,nW,4,Nonwoven,Polypropylene/Nanofiber/Polyester composite,White Filti,2,IPA,,,123,55,0.005,0.003,0.002,0.001,0.001,0,0,0,0,0,0,0,0,0,0,0,
White Filti,nW11,nW11x2,nW11 IPAx2,nW,4,Nonwoven,Polypropylene/Nanofiber/Polyester composite,White Filti,2,IPA,,,148,43,0.003,0.002,0.002,0.002,0.001,0.001,0.001,0.001,0.001,0,0,0,0,0,0,0,
White Filti,nW11,nW11x2,nW11 IPAx2,nW,4,Nonwoven,Polypropylene/Nanofiber/Polyester composite,White Filti,2,IPA,,,15,20,0.838,0.805,0.76,0.738,0.704,0.648,0.634,0.597,0.563,0.478,0.387,0.317,0.268,0,0,0,
White Filti,nW11,nW11x2,nW11 IPAx2,nW,4,Nonwoven,Polypropylene/Nanofiber/Polyester composite,White Filti,2,IPA,,,117,55,0.004,0.003,0.002,0.002,0.002,0.001,0.001,0.001,0.001,0,0.001,0,0,0,0,0,
White Filti,nW11,nW11x2,nW11 IPAx2,nW,4,Nonwoven,Polypropylene/Nanofiber/Polyester composite,White Filti,2,IPA,,,135,42,0.006,0.005,0.004,0.003,0.003,0.002,0.002,0.001,0,0.001,0,0,0,0,0,0,
White Filti,nW11,nW11x2,nW11 IPAx2,nW,4,Nonwoven,Polypropylene/Nanofiber/Polyester composite,White Filti,2,IPA,,,103,15,0.215,0.216,0.218,0.22,0.222,0.22,0.223,0.228,0.245,0.239,0.195,0.237,0.062,1,0,0,
White Filti,nW11,nW11x2,nW11 IPAx2,nW,4,Nonwoven,Polypropylene/Nanofiber/Polyester composite,White Filti,2,IPA,,,158,43,0.003,0.002,0.001,0.001,0.001,0,0,0.001,0,0,0,0,0,0,0,0,
White Filti,nW11,nW11x2,nW11x2,nW,4,Nonwoven,Polypropylene/Nanofiber/Polyester composite,White Filti,2,None,1.68,13.2,25,68,0.401,0.311,0.226,0.181,0.147,0.104,0.081,0.066,0.048,0.034,0.026,0.031,0,0,0,0,
White Filti,nW11,nW11x2,nW11x2,nW,4,Nonwoven,Polypropylene/Nanofiber/Polyester composite,White Filti,2,None,1.52,17.4,140,55,0.001,0.001,0.001,0,0,0,0,0,0,0,0,0,0,0,0,0,
White Filti,nW11,nW11x2,nW11x2,nW,4,Nonwoven,Polypropylene/Nanofiber/Polyester composite,White Filti,2,None,1.56,15.8,119,55,0.003,0.002,0.002,0.001,0.001,0.001,0.001,0,0,0,0,0,0,0,0,0,
White Filti,nW11,nW11x2,nW11x2,nW,4,Nonwoven,Polypropylene/Nanofiber/Polyester composite,White Filti,2,None,1.54,15.2,100,82,0.002,0.001,0,0,0,0,0,0,0,0,0,0,0,0,0,0,
White Filti,nW11,nW11x2,nW11x2,nW,4,Nonwoven,Polypropylene/Nanofiber/Polyester composite,White Filti,2,None,1.6,15.4,125,52,0.003,0.003,0.002,0.001,0.001,0.001,0.001,0.001,0,0,0,0,0,0,0,0,
White Filti,nW11,nW11x2,nW11x2,nW,4,Nonwoven,Polypropylene/Nanofiber/Polyester composite,White Filti,2,None,,,22,75,0.747,0.66,0.553,0.497,0.453,0.356,0.308,0.278,0.247,0.213,0.165,0.121,0.057,0.25,0,0,
White Filti,nW11,nW11x2,nW11x2,nW,4,Nonwoven,Polypropylene/Nanofiber/Polyester composite,White Filti,2,None,,,106,71,0.002,0.001,0.001,0.001,0,0,0,0,0,0,0,0,0,0,0,0,
White Filti,nW11,nW11x2,nW11x2,nW,4,Nonwoven,Polypropylene/Nanofiber/Polyester composite,White Filti,2,None,,,115,56,0.003,0.003,0.002,0.002,0.001,0.001,0.001,0.001,0,0,0,0,0,0,0,0,
White Filti,nW11,nW11x2,nW11x2,nW,4,Nonwoven,Polypropylene/Nanofiber/Polyester composite,White Filti,2,None,,,20,71,0.475,0.378,0.287,0.24,0.194,0.137,0.108,0.091,0.071,0.05,0.039,0.032,0.014,0,0,0,
White Filti,nW11,nW11x2,nW11x2,nW,4,Nonwoven,Polypropylene/Nanofiber/Polyester composite,White Filti,2,None,,,101,64,0.003,0.002,0.002,0.002,0.001,0.001,0.001,0.001,0,0,0,0,0,0,0,0,
White Filti,nW11,nW11x2,nW11x2,nW,4,Nonwoven,Polypropylene/Nanofiber/Polyester composite,White Filti,2,None,,,109,47,0.009,0.008,0.007,0.006,0.005,0.004,0.003,0.002,0.002,0.002,0,0,0,0,0,0,
White Filti,nW11,nW11x2,nW11x2,nW,4,Nonwoven,Polypropylene/Nanofiber/Polyester composite,White Filti,2,None,,,93,65,0.005,0.004,0.003,0.002,0.002,0.002,0.001,0.001,0.001,0.001,0,0,0,0,0,0,
White Filti,nW11,nW11x2,nW11x2,nW,4,Nonwoven,Polypropylene/Nanofiber/Polyester composite,White Filti,2,None,,,117,77,0.001,0,0,0,0,0,0,0,0,0,0,0,0,0,0,0,
White Filti,nW11,nW11x2,nW11 WDx2,nW,4,Nonwoven,Polypropylene/Nanofiber/Polyester composite,White Filti,2,Washed,,,64,12,0.663,0.608,0.527,0.473,0.427,0.323,0.255,0.214,0.172,0.126,0.098,0.059,0.057,0,0,0,
White Filti,nW11,nW11x2,nW11 WDx2,nW,4,Nonwoven,Polypropylene/Nanofiber/Polyester composite,White Filti,2,Washed,,,76,18,0.486,0.39,0.302,0.249,0.206,0.146,0.103,0.086,0.067,0.052,0.028,0,0.062,0,0,0,
White Filti,nW11,nW11x2,nW11 WDx2,nW,4,Nonwoven,Polypropylene/Nanofiber/Polyester composite,White Filti,2,Washed,,,37,20,0.674,0.607,0.533,0.482,0.447,0.364,0.301,0.276,0.226,0.206,0.127,0.072,0.048,0.4,0,0,
White Filti,nW11,nW11x2,nW11 WDx2,nW,4,Nonwoven,Polypropylene/Nanofiber/Polyester composite,White Filti,2,Washed,,,72,12,0.661,0.597,0.505,0.431,0.378,0.291,0.254,0.203,0.131,0.055,0.048,0.031,0,0,0,0,
White Filti,nW11,nW11x2,nW11 WDIPAx2,nW,4,Nonwoven,Polypropylene/Nanofiber/Polyester composite,White Filti,2,WashedIPA,,,70,7,0.87,0.798,0.692,0.621,0.568,0.43,0.368,0.308,0.258,0.197,0.152,0.094,0.048,0.059,0,0,
White Filti,nW11,nW11x2,nW11 WDIPAx2,nW,4,Nonwoven,Polypropylene/Nanofiber/Polyester composite,White Filti,2,WashedIPA,,,76,13,0.669,0.558,0.451,0.383,0.321,0.241,0.207,0.169,0.136,0.104,0.127,0.108,0.25,0,0,0,
White Filti,nW11,nW11x2,nW11 WDIPAx2,nW,4,Nonwoven,Polypropylene/Nanofiber/Polyester composite,White Filti,2,WashedIPA,,,39,11,0.775,0.738,0.689,0.656,0.633,0.558,0.49,0.458,0.397,0.321,0.282,0.126,0.059,0,0,0,
White Filti,nW11,nW11x2,nW11 WDIPAx2,nW,4,Nonwoven,Polypropylene/Nanofiber/Polyester composite,White Filti,2,WashedIPA,,,77,8,0.718,0.656,0.594,0.527,0.455,0.381,0.324,0.288,0.243,0.195,0.148,0.057,0.062,0,0,0,
White Filti,nW11,nW11x3,nW11x3,nW,4,Nonwoven,Polypropylene/Nanofiber/Polyester composite,White Filti,3,None,2.35,18.9,43,59,0.187,0.139,0.098,0.078,0.063,0.038,0.027,0.02,0.014,0.008,0.003,0.002,0,0,0,0,
White Filti,nW11,nW11x3,nW11x3,nW,4,Nonwoven,Polypropylene/Nanofiber/Polyester composite,White Filti,3,None,2.35,18.9,43,60,0.223,0.151,0.098,0.076,0.058,0.034,0.024,0.018,0.012,0.007,0.003,0.003,0,0,0,0,
White Filti,nW11,nW11x3,nW11x3,nW,4,Nonwoven,Polypropylene/Nanofiber/Polyester composite,White Filti,3,None,2.35,18.9,44,59,0.223,0.151,0.098,0.076,0.058,0.034,0.024,0.018,0.012,0.007,0.003,0.003,0,0,0,0,
White Filti,nW11,nW11x3,nW11x3,nW,4,Nonwoven,Polypropylene/Nanofiber/Polyester composite,White Filti,3,None,2.35,18.9,44,52,0.272,0.198,0.133,0.103,0.081,0.047,0.032,0.022,0.017,0.009,0.003,0.008,0,0,0,0,
White Filti,nW11,nW11x3,nW11x3,nW,4,Nonwoven,Polypropylene/Nanofiber/Polyester composite,White Filti,3,None,2.44,19.4,47,59,0.187,0.13,0.083,0.062,0.047,0.029,0.02,0.014,0.01,0.007,0.005,0,0,0,0,0,
White Filti,nW11,nW11x3,nW11x3,nW,4,Nonwoven,Polypropylene/Nanofiber/Polyester composite,White Filti,3,None,2.34,23.1,180,70,0,0,0,0,0,0,0,0,0,0,0,0,0,0,0,0,
White Filti,nW11,nW11x3,nW11x3,nW,4,Nonwoven,Polypropylene/Nanofiber/Polyester composite,White Filti,3,None,2.29,22.9,162,52,0.001,0.001,0,0,0,0,0,0,0,0,0,0,0,0,0,0,
White Filti,nW11,nW11x3,nW11x3,nW,4,Nonwoven,Polypropylene/Nanofiber/Polyester composite,White Filti,3,None,,,42,61,0.401,0.311,0.226,0.181,0.147,0.104,0.081,0.066,0.048,0.034,0.026,0.031,0,0,0,0,
White Filti,nW11,nW11x3,nW11x3,nW,4,Nonwoven,Polypropylene/Nanofiber/Polyester composite,White Filti,3,None,,,38,51,0.187,0.13,0.083,0.062,0.047,0.029,0.02,0.014,0.01,0.007,0.005,0,0,0,0,0,
Surgical mask,ASTM2,ASTM2,ASTM2,ML,5,Multilayer,"Polypropylene, wet-laid cellulose","ASTM Level 2 Primaguard surgical mask, latex free",1,None,,68,20,383,0.04,0.02,0.01,0.01,0,0,0,0,0,0,0,0,0,0,0,NaN,
Surgical mask,ASTM2,ASTM2,ASTM2,ML,5,Multilayer,"Polypropylene, wet-laid cellulose","ASTM Level 2 Primaguard surgical mask, latex free",1,None,0.34,68,21,386,0.04,0.02,0.01,0,0,0,0,0,0,0,0,0,0,0,0,0,
Surgical mask,ASTM2,ASTM2,ASTM2 old,ML,5,Multilayer,"Polypropylene, wet-laid cellulose","ASTM Level 2 Primaguard surgical mask, latex free, old",1,Old,,68,27,49,1.04,1.01,0.88,0.79,0.67,0.5,0.41,0.35,0.27,0.17,0.09,0.04,0.02,0.01,0,0,
"N95, 3M 1860",N95,N95,N95,ML,5,Multilayer,"Polypropylene, polyester","Surgical N95 mask, water resistant ",1,None,,335,41,#NUM!,0,0,0,0,0,0,0,0,0,0,0,0,0,0,NaN,NaN,
"N95, 3M 1860",N95,N95,N95 IPA,ML,5,Multilayer,"Polypropylene, polyester","Surgical N95 mask, water resistant ",1,IPA,,335,45,92,0.33,0.26,0.17,0.12,0.08,0.04,0.03,0.02,0.02,0.01,0,0,0,0,0,NaN,
"N95, 3M 1860",N95,N95,N95 IPA,ML,5,Multilayer,"Polypropylene, polyester","Surgical N95 mask, water resistant ",1,IPA,,335,46,87,0.36,0.28,0.18,0.13,0.09,0.05,0.03,0.03,0.02,0.01,0.01,0,0,0,0,NaN,
"N95, 3M 1860",N95,N95,N95 IPA,ML,5,Multilayer,"Polypropylene, polyester","Surgical N95 mask, water resistant ",1,IPA,,335,47,85,0.37,0.28,0.19,0.13,0.09,0.05,0.03,0.03,0.02,0.01,0,0.01,0.01,0,0,NaN,
"N95, 3M 1860",N95,N95,N95 IPA,ML,5,Multilayer,"Polypropylene, polyester","Surgical N95 mask, water resistant ",1,IPA,,335,46,89,0.37,0.29,0.19,0.14,0.09,0.05,0.03,0.03,0.02,0.01,0,0,0,0,0,NaN,
"N95, 3M 1860",N95,N95,N95 HSx12,ML,5,Multilayer,"Polypropylene, polyester","Surgical N95 mask, water resistant ",1,Heat treated,,335,53,#NUM!,0,0,0,0,0,0,0,0,0,0,0,0,0,0,0,0,
Non-medical mask,NMM,NMM,NMM,ML,5,Multilayer,,Greenlife non-medical mask from London Drugs,-,None,0.45,71,25,70,0.99,0.93,0.78,0.67,0.54,0.37,0.29,0.24,0.17,0.1,0.05,0.02,0.01,0,0,0,49%
Silk + Polyester,W16+W11,W16+W11,W16+W11,ML,5,Multilayer,,W16+W11,2,None,,205,54,9,1.07,1.05,0.99,0.96,0.9,0.76,0.71,0.67,0.62,0.55,0.5,0.41,0.38,0.38,0.56,0,
"Polyester satin + H400x2 + Cotton, salmon",Combo B,Combo B,Combo B,ML,5,Multilayer,,"Polyester satin + H400x2 + Cotton blend, dense, salmon",3,None,,408,80,69,0.23,0.17,0.1,0.06,0.04,0.02,0.01,0.01,0,0,0,0,0,0,0,NaN,
Quilting cotton + Dried baby wipe + Quilting cotton,Combo C,Combo C,Combo C,ML,5,Multilayer,,Quilting cotton + Dried baby wipe + Quilting cotton,3,None,,262,17,34,0.97,0.95,0.89,0.85,0.78,0.69,0.64,0.61,0.56,0.47,0.39,0.27,0.18,0.18,0,0,
White Filti & Flannel,Combo D,Combo D,Combo D,ML,5,Multilayer,,White Filti + Flannel,1,None,2.3,26.1,80,68,0.035,0.016,0.007,0.004,0.003,0.001,0.001,0.001,0,0,0,0,0,0,0,0,
White Filti & Flannel,Combo D,Combo D,Combo D,ML,5,Multilayer,,White Filti + Flannel,1,None,2.3,24.7,90,49,0.036,0.022,0.014,0.012,0.01,0.007,0.006,0.005,0.004,0.004,0.002,0.003,0,0,0,0,
K4x2 + nW5x3,Combo E,Combo E,Combo E,ML,5,Multilayer,,K4 + nW5 + nW5 + nW5 + K4,5,None,,841,29,41,0.75,0.71,0.64,0.58,0.53,0.43,0.38,0.35,0.3,0.23,0.16,0.08,0.07,NaN,NaN,NaN,
